Repository: Fraunhofer-SCAI/glassmtl

This folder contains all preprocessed datasets that are used in our paper and which are subsequently split in the experiments into training, validation, and test sets. In case of the log-viscosity, the file `all_t.csv` lists the temperature as extra parameter for the parametric training. The folder `LogViscosity/` contains the log-viscosity data at all available temperatures.

File: datasets/LogViscosity873K/all_t.csv (part 2 of 15)
,elements,elements,elements,elements,elements,elements,elements,elements,elements,elements,elements,elements,elements,elements,elements,elements,elements,at_fracs,at_fracs,at_fracs,at_fracs,at_fracs,at_fracs,at_fracs,at_fracs,at_fracs,at_fracs,at_fracs,at_fracs,at_fracs,at_fracs,at_fracs,at_fracs,at_fracs,prop_name,t,prop_val,prop_id
51900023668,Al,B,Ba,Ca,Fe,K,Mg,Na,O,Si,X,X,X,X,X,X,X,0.003760413645501005,0.002600286031463461,0.0003100341037514127,0.02980327836061966,0.000148016281790997,0.003733744045178303,0.03015331686485514,0.11374584537632472,0.5867532095197138,0.22899185577080144,0.0,0.0,0.0,0.0,0.0,0.0,0.0,LogViscosity873K,873,8.448824882507324,LogViscosity873K
52800023734,Ca,Li,Mg,Na,O,Si,X,X,X,X,X,X,X,X,X,X,X,0.03015,0.07793333333333333,0.0289,0.05966666666666666,0.5781833333333333,0.22516666666666665,0.0,0.0,0.0,0.0,0.0,0.0,0.0,0.0,0.0,0.0,0.0,LogViscosity873K,873,6.404207229614258,LogViscosity873K
52800023738,Ca,Li,Mg,Na,O,Si,X,X,X,X,X,X,X,X,X,X,X,0.034950000000000016,0.07880000000000004,0.03355000000000001,0.04753333333333335,0.5806666666666668,0.22450000000000006,0.0,0.0,0.0,0.0,0.0,0.0,0.0,0.0,0.0,0.0,0.0,LogViscosity873K,873,6.858419895172119,LogViscosity873K
52900003063,Al,Na,O,Si,X,X,X,X,X,X,X,X,X,X,X,X,X,0.02420000000000001,0.134,0.5956333333333333,0.2461666666666667,0.0,0.0,0.0,0.0,0.0,0.0,0.0,0.0,0.0,0.0,0.0,0.0,0.0,LogViscosity873K,873,9.261237144470217,LogViscosity873K
52900023739,Al,Ca,Na,O,Si,X,X,X,X,X,X,X,X,X,X,X,X,0.01048,0.05125,0.09073333333333332,0.60247,0.24506666666666665,0.0,0.0,0.0,0.0,0.0,0.0,0.0,0.0,0.0,0.0,0.0,0.0,LogViscosity873K,873,11.393939971923828,LogViscosity873K
52900023741,Al,Ca,Na,O,Si,X,X,X,X,X,X,X,X,X,X,X,X,0.014039999999999992,0.03845,0.10046666666666662,0.6012766666666666,0.24576666666666666,0.0,0.0,0.0,0.0,0.0,0.0,0.0,0.0,0.0,0.0,0.0,0.0,LogViscosity873K,873,10.365097045898438,LogViscosity873K
52900023742,Al,Ca,Na,O,Si,X,X,X,X,X,X,X,X,X,X,X,X,0.02592000000000001,0.02515,0.10019999999999997,0.6038633333333332,0.24486666666666665,0.0,0.0,0.0,0.0,0.0,0.0,0.0,0.0,0.0,0.0,0.0,0.0,LogViscosity873K,873,10.995464324951172,LogViscosity873K
52900023743,Al,Ca,Na,O,Si,X,X,X,X,X,X,X,X,X,X,X,X,0.014760000000000002,0.05135,0.09880000000000004,0.5976899999999999,0.2374,0.0,0.0,0.0,0.0,0.0,0.0,0.0,0.0,0.0,0.0,0.0,0.0,LogViscosity873K,873,10.599392890930176,LogViscosity873K
52900023744,Al,Ca,Na,O,Si,X,X,X,X,X,X,X,X,X,X,X,X,0.026357364263573643,0.0531946805319468,0.1047228610472286,0.5921807819218077,0.22354431223544308,0.0,0.0,0.0,0.0,0.0,0.0,0.0,0.0,0.0,0.0,0.0,0.0,LogViscosity873K,873,10.629782676696776,LogViscosity873K
52900023745,Al,Ca,Na,O,Si,X,X,X,X,X,X,X,X,X,X,X,X,0.015080000000000001,0.02595,0.13393333333333332,0.5885366666666666,0.2365,0.0,0.0,0.0,0.0,0.0,0.0,0.0,0.0,0.0,0.0,0.0,0.0,LogViscosity873K,873,8.888957977294922,LogViscosity873K
52900023746,Al,Ca,Na,O,Si,X,X,X,X,X,X,X,X,X,X,X,X,0.014000000000000002,0.05405,0.13306666666666667,0.5797833333333333,0.2191,0.0,0.0,0.0,0.0,0.0,0.0,0.0,0.0,0.0,0.0,0.0,0.0,LogViscosity873K,873,9.34026336669922,LogViscosity873K
52900023748,Al,Ca,Na,O,Si,X,X,X,X,X,X,X,X,X,X,X,X,0.013800000000000002,0.02805,0.10146666666666666,0.6042833333333333,0.2524,0.0,0.0,0.0,0.0,0.0,0.0,0.0,0.0,0.0,0.0,0.0,0.0,LogViscosity873K,873,10.066047668457033,LogViscosity873K
52900023749,Al,Ca,Na,O,Si,X,X,X,X,X,X,X,X,X,X,X,X,0.014560000000000003,0.07765,0.10113333333333333,0.5877899999999999,0.21886666666666665,0.0,0.0,0.0,0.0,0.0,0.0,0.0,0.0,0.0,0.0,0.0,0.0,LogViscosity873K,873,11.173940658569336,LogViscosity873K
52900023750,Ca,Mg,Na,O,Si,X,X,X,X,X,X,X,X,X,X,X,X,0.02605,0.0225,0.10186666666666666,0.59955,0.2500333333333333,0.0,0.0,0.0,0.0,0.0,0.0,0.0,0.0,0.0,0.0,0.0,0.0,LogViscosity873K,873,9.092886924743652,LogViscosity873K
52900023752,Al,Ca,Na,O,Si,X,X,X,X,X,X,X,X,X,X,X,X,0.008280000000000001,0.05440000000000001,0.10373333333333334,0.5952866666666667,0.2383,0.0,0.0,0.0,0.0,0.0,0.0,0.0,0.0,0.0,0.0,0.0,0.0,LogViscosity873K,873,10.232085227966307,LogViscosity873K
61000157572,B,O,Si,X,X,X,X,X,X,X,X,X,X,X,X,X,X,0.392,0.6013333333333333,0.006666666666666665,0.0,0.0,0.0,0.0,0.0,0.0,0.0,0.0,0.0,0.0,0.0,0.0,0.0,0.0,LogViscosity873K,873,2.793204784393311,LogViscosity873K
61000157573,B,O,Zn,X,X,X,X,X,X,X,X,X,X,X,X,X,X,0.392,0.598,0.01,0.0,0.0,0.0,0.0,0.0,0.0,0.0,0.0,0.0,0.0,0.0,0.0,0.0,0.0,LogViscosity873K,873,2.4679877758026123,LogViscosity873K
61000157574,B,Na,O,X,X,X,X,X,X,X,X,X,X,X,X,X,X,0.392,0.01333333333333333,0.5946666666666667,0.0,0.0,0.0,0.0,0.0,0.0,0.0,0.0,0.0,0.0,0.0,0.0,0.0,0.0,LogViscosity873K,873,2.103067398071289,LogViscosity873K
161500141998,Na,O,Si,X,X,X,X,X,X,X,X,X,X,X,X,X,X,0.28,0.5266666666666666,0.1933333333333333,0.0,0.0,0.0,0.0,0.0,0.0,0.0,0.0,0.0,0.0,0.0,0.0,0.0,0.0,LogViscosity873K,873,5.5838890075683585,LogViscosity873K
172500026075,Ba,Ca,K,Na,O,Si,Sr,X,X,X,X,X,X,X,X,X,X,0.0275,0.0275,0.03666666666666667,0.03666666666666667,0.6024999999999999,0.24166666666666664,0.0275,0.0,0.0,0.0,0.0,0.0,0.0,0.0,0.0,0.0,0.0,LogViscosity873K,873,9.807831764221193,LogViscosity873K
172500026077,Ba,Ca,K,Na,O,Si,Sr,X,X,X,X,X,X,X,X,X,X,0.0325,0.0325,0.043333333333333335,0.043333333333333335,0.5908333333333333,0.225,0.0325,0.0,0.0,0.0,0.0,0.0,0.0,0.0,0.0,0.0,0.0,LogViscosity873K,873,9.377179145812988,LogViscosity873K
172500026078,Ba,Ca,K,Na,O,Si,Sr,X,X,X,X,X,X,X,X,X,X,0.035,0.035,0.04666666666666667,0.04666666666666667,0.5850000000000001,0.21666666666666667,0.035,0.0,0.0,0.0,0.0,0.0,0.0,0.0,0.0,0.0,0.0,LogViscosity873K,873,9.088117599487305,LogViscosity873K
172500026079,Ba,Ca,K,Na,O,Si,Sr,X,X,X,X,X,X,X,X,X,X,0.0375,0.0375,0.05,0.05,0.5791666666666666,0.2083333333333333,0.0375,0.0,0.0,0.0,0.0,0.0,0.0,0.0,0.0,0.0,0.0,LogViscosity873K,873,8.86445426940918,LogViscosity873K
172500026081,Ba,Ca,K,Na,O,Si,Sr,X,X,X,X,X,X,X,X,X,X,0.045,0.045,0.06,0.06,0.5616666666666668,0.18333333333333332,0.045,0.0,0.0,0.0,0.0,0.0,0.0,0.0,0.0,0.0,0.0,LogViscosity873K,873,7.513251304626465,LogViscosity873K
172500026083,Ba,Ca,K,Na,O,Si,Sr,X,X,X,X,X,X,X,X,X,X,0.05,0.05,0.06666666666666668,0.06666666666666668,0.55,0.16666666666666666,0.05,0.0,0.0,0.0,0.0,0.0,0.0,0.0,0.0,0.0,0.0,LogViscosity873K,873,7.098258972167969,LogViscosity873K
173200026222,Ba,Ca,K,O,Si,Sr,Ti,X,X,X,X,X,X,X,X,X,X,0.04875,0.04875,0.065,0.5854166666666667,0.15999999999999998,0.04875,0.043333333333333335,0.0,0.0,0.0,0.0,0.0,0.0,0.0,0.0,0.0,0.0,LogViscosity873K,873,12.455698013305664,LogViscosity873K
173200026227,Ba,Ca,K,O,Pb,Si,Sr,Ti,X,X,X,X,X,X,X,X,X,0.03064693530646935,0.03064693530646935,0.0408625804086258,0.5980901909809019,0.0524947505249475,0.1699496716994967,0.03064693530646935,0.04666200046661999,0.0,0.0,0.0,0.0,0.0,0.0,0.0,0.0,0.0,LogViscosity873K,873,11.153644561767578,LogViscosity873K
173800110636,Al,As,B,Ba,La,O,P,Si,X,X,X,X,X,X,X,X,X,0.01784000000000001,0.0013200000000000002,0.0214,0.16440000000000005,0.009320000000000002,0.6267009523809526,0.1388857142857143,0.020133333333333336,0.0,0.0,0.0,0.0,0.0,0.0,0.0,0.0,0.0,LogViscosity873K,873,7.736000061035156,LogViscosity873K
176000026589,Al,Ca,Na,O,Si,X,X,X,X,X,X,X,X,X,X,X,X,0.00026001300065003256,0.04385219260963049,0.10900545027251364,0.5975032084937579,0.24937913562344785,0.0,0.0,0.0,0.0,0.0,0.0,0.0,0.0,0.0,0.0,0.0,0.0,LogViscosity873K,873,8.778054237365724,LogViscosity873K
176000026590,Al,B,Ca,Na,O,Si,X,X,X,X,X,X,X,X,X,X,X,0.00023600236002360026,0.002040020400204003,0.04415044150441505,0.1090677573442401,0.597036637033037,0.24746914135808026,0.0,0.0,0.0,0.0,0.0,0.0,0.0,0.0,0.0,0.0,0.0,LogViscosity873K,873,8.818951606750488,LogViscosity873K
176000026591,Al,B,Ca,Na,O,Si,X,X,X,X,X,X,X,X,X,X,X,0.00023597876191142793,0.003679668829805317,0.043196112349888516,0.10899019088282054,0.5971202591766741,0.2467777899989001,0.0,0.0,0.0,0.0,0.0,0.0,0.0,0.0,0.0,0.0,0.0,LogViscosity873K,873,8.863791465759276,LogViscosity873K
176000026592,Al,B,Ca,Na,O,Si,X,X,X,X,X,X,X,X,X,X,X,0.00018800564016920507,0.008480254407632228,0.04300129003870117,0.10533649342813617,0.598219946598398,0.2447740098869633,0.0,0.0,0.0,0.0,0.0,0.0,0.0,0.0,0.0,0.0,0.0,LogViscosity873K,873,8.84896469116211,LogViscosity873K
176000026593,Al,Ca,K,Na,O,Si,X,X,X,X,X,X,X,X,X,X,X,0.00503949605039496,0.041495850414958506,0.0060660600606606,0.10132320101323204,0.5983001699830017,0.24777522247775224,0.0,0.0,0.0,0.0,0.0,0.0,0.0,0.0,0.0,0.0,0.0,LogViscosity873K,873,9.071480751037598,LogViscosity873K
176000026594,Al,B,Ca,K,Na,O,Si,X,X,X,X,X,X,X,X,X,X,0.0048,0.0018000000000000004,0.0412,0.0060666666666666655,0.0998,0.5989,0.2474333333333333,0.0,0.0,0.0,0.0,0.0,0.0,0.0,0.0,0.0,0.0,LogViscosity873K,873,9.088948249816896,LogViscosity873K
176000026595,Al,B,Ca,K,Na,O,Si,X,X,X,X,X,X,X,X,X,X,0.0047599999999999995,0.0035599999999999994,0.04089999999999999,0.006,0.09926666666666664,0.5990133333333333,0.2465,0.0,0.0,0.0,0.0,0.0,0.0,0.0,0.0,0.0,0.0,LogViscosity873K,873,9.125170707702637,LogViscosity873K
176000026596,Al,B,Ca,K,Na,O,Si,X,X,X,X,X,X,X,X,X,X,0.004559999999999998,0.0088,0.04099999999999999,0.0060666666666666655,0.09859999999999998,0.5984399999999999,0.2425333333333333,0.0,0.0,0.0,0.0,0.0,0.0,0.0,0.0,0.0,0.0,LogViscosity873K,873,9.070414543151855,LogViscosity873K
176000026597,Al,Ca,K,Mg,Na,O,Si,X,X,X,X,X,X,X,X,X,X,0.0048400000000000006,0.04615,0.0048,0.0142,0.08533333333333333,0.6006766666666666,0.244,0.0,0.0,0.0,0.0,0.0,0.0,0.0,0.0,0.0,0.0,LogViscosity873K,873,9.93503189086914,LogViscosity873K
176000026598,Al,B,Ca,K,Mg,Na,O,Si,X,X,X,X,X,X,X,X,X,0.004960496049604961,0.0018801880188018805,0.04530453045304531,0.0048004800480048,0.014301430143014304,0.08447511417808448,0.6010201020102011,0.2432576590992433,0.0,0.0,0.0,0.0,0.0,0.0,0.0,0.0,0.0,LogViscosity873K,873,9.933955192565918,LogViscosity873K
176000026599,Al,B,Ca,K,Mg,Na,O,Si,X,X,X,X,X,X,X,X,X,0.0051600000000000005,0.00364,0.0453,0.004866666666666668,0.0144,0.08306666666666666,0.6013333333333333,0.2422333333333333,0.0,0.0,0.0,0.0,0.0,0.0,0.0,0.0,0.0,LogViscosity873K,873,9.932717323303224,LogViscosity873K
176000026600,Al,B,Ca,K,Mg,Na,O,Si,X,X,X,X,X,X,X,X,X,0.00504050405040504,0.008720872087208722,0.04425442544254425,0.005000500050005,0.0147014701470147,0.08167483415008167,0.6013834716805013,0.2392239223922392,0.0,0.0,0.0,0.0,0.0,0.0,0.0,0.0,0.0,LogViscosity873K,873,9.958942413330078,LogViscosity873K
176000026601,Al,Ca,K,Mg,Na,O,Si,X,X,X,X,X,X,X,X,X,X,0.004800480048004801,0.04845484548454844,0.004667133380004665,0.0142014201420142,0.08174150748408174,0.6017768443511017,0.2443577691102443,0.0,0.0,0.0,0.0,0.0,0.0,0.0,0.0,0.0,0.0,LogViscosity873K,873,9.774215698242188,LogViscosity873K
176000026602,Al,B,Ca,K,Mg,Na,O,Si,X,X,X,X,X,X,X,X,X,0.004719999999999999,0.00188,0.04795,0.0046666666666666645,0.01435,0.08053333333333333,0.6021999999999998,0.24369999999999994,0.0,0.0,0.0,0.0,0.0,0.0,0.0,0.0,0.0,LogViscosity873K,873,9.690098762512207,LogViscosity873K
176000026603,Al,B,Ca,K,Mg,Na,O,Si,X,X,X,X,X,X,X,X,X,0.00468,0.0034799999999999996,0.0483,0.0048,0.014650000000000003,0.0794,0.6022233333333333,0.24246666666666666,0.0,0.0,0.0,0.0,0.0,0.0,0.0,0.0,0.0,LogViscosity873K,873,9.84931182861328,LogViscosity873K
176000026604,Al,B,Ca,K,Mg,Na,O,Si,X,X,X,X,X,X,X,X,X,0.0046,0.0088,0.04735,0.0047333333333333324,0.01455,0.07913333333333332,0.6018666666666667,0.23896666666666666,0.0,0.0,0.0,0.0,0.0,0.0,0.0,0.0,0.0,LogViscosity873K,873,9.855231285095217,LogViscosity873K
176000026605,Al,Ba,Ca,K,Mg,Na,O,Si,X,X,X,X,X,X,X,X,X,0.0045995400459954,0.00094990500949905,0.045645435456454365,0.0047995200479952,0.0143985601439856,0.08099190080991901,0.6026730660267307,0.2459420724594207,0.0,0.0,0.0,0.0,0.0,0.0,0.0,0.0,0.0,LogViscosity873K,873,9.670365333557127,LogViscosity873K
176000026606,Al,B,Ba,Ca,K,Mg,Na,O,Si,X,X,X,X,X,X,X,X,0.00472,0.00188,0.00095,0.04570000000000001,0.0047333333333333324,0.014550000000000004,0.08013333333333336,0.6027333333333333,0.2446,0.0,0.0,0.0,0.0,0.0,0.0,0.0,0.0,LogViscosity873K,873,9.757682800292967,LogViscosity873K
176000026607,Al,B,Ba,Ca,K,Mg,Na,O,Si,X,X,X,X,X,X,X,X,0.0047195280471952795,0.0035196480351964796,0.00094990500949905,0.04554544545545445,0.0047995200479952,0.014648535146485352,0.0789254407892544,0.6030496950304969,0.2438422824384228,0.0,0.0,0.0,0.0,0.0,0.0,0.0,0.0,LogViscosity873K,873,9.782913208007812,LogViscosity873K
176000026608,Al,B,Ba,Ca,K,Mg,Na,O,Si,X,X,X,X,X,X,X,X,0.0046799999999999975,0.0086,0.001,0.0446,0.0048,0.0146,0.07893333333333331,0.60252,0.24026666666666666,0.0,0.0,0.0,0.0,0.0,0.0,0.0,0.0,LogViscosity873K,873,9.799978256225586,LogViscosity873K
176000026613,Al,Ca,K,Mg,Na,O,Si,X,X,X,X,X,X,X,X,X,X,0.00116,0.05559999999999999,0.0016666666666666663,0.016249999999999997,0.08353333333333329,0.5999233333333331,0.24186666666666665,0.0,0.0,0.0,0.0,0.0,0.0,0.0,0.0,0.0,0.0,LogViscosity873K,873,9.837032318115234,LogViscosity873K
176000026614,Al,B,Ca,K,Mg,Na,O,Si,X,X,X,X,X,X,X,X,X,0.0012798720127987202,0.0024397560243975608,0.05489451054894511,0.0015998400159984,0.016298370162983702,0.08259174082591743,0.6002199780021998,0.2406759324067593,0.0,0.0,0.0,0.0,0.0,0.0,0.0,0.0,0.0,LogViscosity873K,873,9.86165714263916,LogViscosity873K
176000026615,Al,B,Ca,K,Mg,Na,O,Si,X,X,X,X,X,X,X,X,X,0.001000100010001,0.00464046404640464,0.0556055605560556,0.0016668333500016665,0.01655165516551655,0.08134146748008134,0.6001700170017001,0.239023902390239,0.0,0.0,0.0,0.0,0.0,0.0,0.0,0.0,0.0,LogViscosity873K,873,9.94420337677002,LogViscosity873K
176000026616,Al,B,Ca,K,Mg,Na,O,Si,X,X,X,X,X,X,X,X,X,0.0008800880088008801,0.008040804080408038,0.0549054905490549,0.0016668333500016665,0.0157015701570157,0.0802080208020802,0.6007067373404007,0.2378904557122379,0.0,0.0,0.0,0.0,0.0,0.0,0.0,0.0,0.0,LogViscosity873K,873,10.075915336608887,LogViscosity873K
176300110643,As,B,Ba,K,Na,O,Pb,Si,Zn,X,X,X,X,X,X,X,X,0.00048,0.030639999999999997,0.0026,0.04366666666666666,0.037000000000000005,0.6155966666666667,0.00775,0.2559666666666667,0.0063,0.0,0.0,0.0,0.0,0.0,0.0,0.0,0.0,LogViscosity873K,873,9.91161823272705,LogViscosity873K
176500026793,Mg,Na,O,Si,X,X,X,X,X,X,X,X,X,X,X,X,X,0.07145,0.09526666666666668,0.5952166666666667,0.2380666666666667,0.0,0.0,0.0,0.0,0.0,0.0,0.0,0.0,0.0,0.0,0.0,0.0,0.0,LogViscosity873K,873,10.249519348144533,LogViscosity873K
176500026794,Mg,Na,O,Si,Zn,X,X,X,X,X,X,X,X,X,X,X,X,0.03574642535746425,0.0952571409525714,0.5952071459520714,0.2380428623804286,0.03574642535746425,0.0,0.0,0.0,0.0,0.0,0.0,0.0,0.0,0.0,0.0,0.0,0.0,LogViscosity873K,873,10.10593318939209,LogViscosity873K
176500026795,Na,O,Si,Zn,X,X,X,X,X,X,X,X,X,X,X,X,X,0.09526666666666668,0.5952166666666667,0.2380666666666667,0.07145,0.0,0.0,0.0,0.0,0.0,0.0,0.0,0.0,0.0,0.0,0.0,0.0,0.0,LogViscosity873K,873,9.914532661437988,LogViscosity873K
176500026796,Mg,Na,Ni,O,Si,X,X,X,X,X,X,X,X,X,X,X,X,0.06429999999999997,0.09526666666666662,0.007149999999999998,0.5952166666666666,0.23806666666666665,0.0,0.0,0.0,0.0,0.0,0.0,0.0,0.0,0.0,0.0,0.0,0.0,LogViscosity873K,873,9.751213073730467,LogViscosity873K
176500026797,Mg,Na,Ni,O,Si,X,X,X,X,X,X,X,X,X,X,X,X,0.0536,0.09526666666666668,0.01785,0.5952166666666667,0.2380666666666667,0.0,0.0,0.0,0.0,0.0,0.0,0.0,0.0,0.0,0.0,0.0,0.0,LogViscosity873K,873,9.547871589660645,LogViscosity873K
176500026798,Mg,Na,Ni,O,Si,X,X,X,X,X,X,X,X,X,X,X,X,0.03574642535746425,0.0952571409525714,0.03574642535746425,0.5952071459520714,0.2380428623804286,0.0,0.0,0.0,0.0,0.0,0.0,0.0,0.0,0.0,0.0,0.0,0.0,LogViscosity873K,873,9.499156951904297,LogViscosity873K
176500026799,Mg,Na,Ni,O,Si,X,X,X,X,X,X,X,X,X,X,X,X,0.01785,0.09526666666666668,0.0536,0.5952166666666667,0.2380666666666667,0.0,0.0,0.0,0.0,0.0,0.0,0.0,0.0,0.0,0.0,0.0,0.0,LogViscosity873K,873,9.240788459777832,LogViscosity873K
176500026804,Co,Mg,Na,O,Si,X,X,X,X,X,X,X,X,X,X,X,X,0.01785,0.0536,0.09526666666666668,0.5952166666666667,0.2380666666666667,0.0,0.0,0.0,0.0,0.0,0.0,0.0,0.0,0.0,0.0,0.0,0.0,LogViscosity873K,873,9.518047332763672,LogViscosity873K
176500026805,Co,Mg,Na,O,Si,X,X,X,X,X,X,X,X,X,X,X,X,0.03574642535746425,0.03574642535746425,0.0952571409525714,0.5952071459520714,0.2380428623804286,0.0,0.0,0.0,0.0,0.0,0.0,0.0,0.0,0.0,0.0,0.0,0.0,LogViscosity873K,873,9.388214111328123,LogViscosity873K
176500026806,Co,Mg,Na,O,Si,X,X,X,X,X,X,X,X,X,X,X,X,0.0536,0.01785,0.09526666666666668,0.5952166666666667,0.2380666666666667,0.0,0.0,0.0,0.0,0.0,0.0,0.0,0.0,0.0,0.0,0.0,0.0,LogViscosity873K,873,9.12840175628662,LogViscosity873K
176500026807,Co,Na,O,Si,X,X,X,X,X,X,X,X,X,X,X,X,X,0.07145,0.09526666666666668,0.5952166666666667,0.2380666666666667,0.0,0.0,0.0,0.0,0.0,0.0,0.0,0.0,0.0,0.0,0.0,0.0,0.0,LogViscosity873K,873,8.962740898132324,LogViscosity873K
176500026808,Mg,Mn,Na,O,Si,X,X,X,X,X,X,X,X,X,X,X,X,0.0536,0.01785,0.09526666666666668,0.5952166666666667,0.2380666666666667,0.0,0.0,0.0,0.0,0.0,0.0,0.0,0.0,0.0,0.0,0.0,0.0,LogViscosity873K,873,9.58501148223877,LogViscosity873K
176500026809,Mg,Mn,Na,O,Si,X,X,X,X,X,X,X,X,X,X,X,X,0.03574642535746425,0.03574642535746425,0.0952571409525714,0.5952071459520714,0.2380428623804286,0.0,0.0,0.0,0.0,0.0,0.0,0.0,0.0,0.0,0.0,0.0,0.0,LogViscosity873K,873,9.088937759399414,LogViscosity873K
176500026810,Mg,Mn,Na,O,Si,X,X,X,X,X,X,X,X,X,X,X,X,0.01785,0.0536,0.09526666666666668,0.5952166666666667,0.2380666666666667,0.0,0.0,0.0,0.0,0.0,0.0,0.0,0.0,0.0,0.0,0.0,0.0,LogViscosity873K,873,8.493597984313965,LogViscosity873K
176500026811,Mn,Na,O,Si,X,X,X,X,X,X,X,X,X,X,X,X,X,0.07145,0.09526666666666668,0.5952166666666667,0.2380666666666667,0.0,0.0,0.0,0.0,0.0,0.0,0.0,0.0,0.0,0.0,0.0,0.0,0.0,LogViscosity873K,873,8.19618797302246,LogViscosity873K
176500026812,Fe,Mg,Na,O,Si,X,X,X,X,X,X,X,X,X,X,X,X,0.01785,0.0536,0.09526666666666668,0.5952166666666667,0.2380666666666667,0.0,0.0,0.0,0.0,0.0,0.0,0.0,0.0,0.0,0.0,0.0,0.0,LogViscosity873K,873,9.630739212036133,LogViscosity873K
176500026813,Fe,Mg,Na,O,Si,X,X,X,X,X,X,X,X,X,X,X,X,0.03574642535746425,0.03574642535746425,0.0952571409525714,0.5952071459520714,0.2380428623804286,0.0,0.0,0.0,0.0,0.0,0.0,0.0,0.0,0.0,0.0,0.0,0.0,LogViscosity873K,873,9.212651252746582,LogViscosity873K
176500026814,Fe,Mg,Na,O,Si,X,X,X,X,X,X,X,X,X,X,X,X,0.0536,0.01785,0.09526666666666668,0.5952166666666667,0.2380666666666667,0.0,0.0,0.0,0.0,0.0,0.0,0.0,0.0,0.0,0.0,0.0,0.0,LogViscosity873K,873,8.746886253356934,LogViscosity873K
176500026815,Fe,Na,O,Si,X,X,X,X,X,X,X,X,X,X,X,X,X,0.07145,0.09526666666666668,0.5952166666666667,0.2380666666666667,0.0,0.0,0.0,0.0,0.0,0.0,0.0,0.0,0.0,0.0,0.0,0.0,0.0,LogViscosity873K,873,8.316948890686035,LogViscosity873K
177100026832,Ca,Li,Na,O,Si,X,X,X,X,X,X,X,X,X,X,X,X,0.0557,0.0276,0.10746666666666667,0.5805666666666666,0.22866666666666666,0.0,0.0,0.0,0.0,0.0,0.0,0.0,0.0,0.0,0.0,0.0,0.0,LogViscosity873K,873,7.431302070617676,LogViscosity873K
177100026833,Ca,Na,O,Si,X,X,X,X,X,X,X,X,X,X,X,X,X,0.05565,0.1352,0.5805166666666667,0.22863333333333336,0.0,0.0,0.0,0.0,0.0,0.0,0.0,0.0,0.0,0.0,0.0,0.0,0.0,LogViscosity873K,873,8.726545333862305,LogViscosity873K
177100026834,Ca,K,Na,O,Si,X,X,X,X,X,X,X,X,X,X,X,X,0.0556944305569443,0.0277305602773056,0.10745592107455924,0.5805086158050862,0.2286104722861047,0.0,0.0,0.0,0.0,0.0,0.0,0.0,0.0,0.0,0.0,0.0,0.0,LogViscosity873K,873,8.390189170837402,LogViscosity873K
177200026837,Ca,Mg,Na,O,Si,X,X,X,X,X,X,X,X,X,X,X,X,0.053455345534553465,0.03995399539953996,0.10314364769810316,0.583958395839584,0.21948861552821952,0.0,0.0,0.0,0.0,0.0,0.0,0.0,0.0,0.0,0.0,0.0,0.0,LogViscosity873K,873,9.221308708190918,LogViscosity873K
177200026838,Ca,Na,O,Si,X,X,X,X,X,X,X,X,X,X,X,X,X,0.09335,0.1032,0.58395,0.2195,0.0,0.0,0.0,0.0,0.0,0.0,0.0,0.0,0.0,0.0,0.0,0.0,0.0,LogViscosity873K,873,10.166498184204102,LogViscosity873K
177200026839,Ca,Na,O,Si,Sr,X,X,X,X,X,X,X,X,X,X,X,X,0.05345,0.10313333333333333,0.5839333333333333,0.2194333333333333,0.04005,0.0,0.0,0.0,0.0,0.0,0.0,0.0,0.0,0.0,0.0,0.0,0.0,LogViscosity873K,873,9.232483863830566,LogViscosity873K
177200026840,Ba,Ca,Na,O,Si,X,X,X,X,X,X,X,X,X,X,X,X,0.03994600539946006,0.053444655534446564,0.1031896810318968,0.583941605839416,0.2194780521947805,0.0,0.0,0.0,0.0,0.0,0.0,0.0,0.0,0.0,0.0,0.0,0.0,LogViscosity873K,873,8.552997589111326,LogViscosity873K
177300026842,Ca,Mn,Na,O,Si,X,X,X,X,X,X,X,X,X,X,X,X,0.053455345534553465,0.03990399039903991,0.10314364769810316,0.583975064173084,0.21952195219521956,0.0,0.0,0.0,0.0,0.0,0.0,0.0,0.0,0.0,0.0,0.0,0.0,LogViscosity873K,873,8.526951789855955,LogViscosity873K
177300026843,Ca,Co,Na,O,Si,X,X,X,X,X,X,X,X,X,X,X,X,0.05345,0.039950000000000006,0.10313333333333337,0.5839666666666667,0.21950000000000006,0.0,0.0,0.0,0.0,0.0,0.0,0.0,0.0,0.0,0.0,0.0,0.0,LogViscosity873K,873,8.739819526672362,LogViscosity873K
177300026844,Ca,Na,Ni,O,Si,X,X,X,X,X,X,X,X,X,X,X,X,0.05345,0.10313333333333337,0.039950000000000006,0.5839666666666667,0.21950000000000006,0.0,0.0,0.0,0.0,0.0,0.0,0.0,0.0,0.0,0.0,0.0,0.0,LogViscosity873K,873,9.073845863342283,LogViscosity873K
177400026847,Ca,Na,O,Si,Zn,X,X,X,X,X,X,X,X,X,X,X,X,0.05345,0.1032,0.58395,0.2195,0.039900000000000005,0.0,0.0,0.0,0.0,0.0,0.0,0.0,0.0,0.0,0.0,0.0,0.0,LogViscosity873K,873,9.137792587280273,LogViscosity873K
177400026848,Ca,Cd,Na,O,Si,X,X,X,X,X,X,X,X,X,X,X,X,0.05345534553455345,0.03990399039903991,0.1032103210321032,0.5839417275060839,0.21948861552821947,0.0,0.0,0.0,0.0,0.0,0.0,0.0,0.0,0.0,0.0,0.0,0.0,LogViscosity873K,873,8.626758575439451,LogViscosity873K
177400026849,Ca,Na,O,Pb,Si,X,X,X,X,X,X,X,X,X,X,X,X,0.05340534053405342,0.10314364769810316,0.583991732506584,0.03990399039903991,0.2195552888622196,0.0,0.0,0.0,0.0,0.0,0.0,0.0,0.0,0.0,0.0,0.0,0.0,LogViscosity873K,873,7.397189140319824,LogViscosity873K
177500026850,Ca,Na,O,Si,Ti,X,X,X,X,X,X,X,X,X,X,X,X,0.053455345534553465,0.10314364769810316,0.5972763943060974,0.2328232823282328,0.013301330133013305,0.0,0.0,0.0,0.0,0.0,0.0,0.0,0.0,0.0,0.0,0.0,0.0,LogViscosity873K,873,10.29591464996338,LogViscosity873K
178600026991,Al,B,Na,O,Si,X,X,X,X,X,X,X,X,X,X,X,X,0.01904,0.11427999999999999,0.031733333333333336,0.6285799999999999,0.20636666666666664,0.0,0.0,0.0,0.0,0.0,0.0,0.0,0.0,0.0,0.0,0.0,0.0,LogViscosity873K,873,8.648219108581545,LogViscosity873K
178600026992,Al,B,Na,O,Si,X,X,X,X,X,X,X,X,X,X,X,X,0.01904,0.09523999999999999,0.06346666666666667,0.6158866666666666,0.20636666666666664,0.0,0.0,0.0,0.0,0.0,0.0,0.0,0.0,0.0,0.0,0.0,0.0,LogViscosity873K,873,8.99801254272461,LogViscosity873K
178600026993,Al,B,Na,O,Si,X,X,X,X,X,X,X,X,X,X,X,X,0.01904,0.05716,0.127,0.5904666666666667,0.2063333333333333,0.0,0.0,0.0,0.0,0.0,0.0,0.0,0.0,0.0,0.0,0.0,0.0,LogViscosity873K,873,10.666464805603027,LogViscosity873K
178600026994,Al,B,Na,O,Si,X,X,X,X,X,X,X,X,X,X,X,X,0.01904,0.01904,0.19046666666666667,0.5650866666666666,0.20636666666666664,0.0,0.0,0.0,0.0,0.0,0.0,0.0,0.0,0.0,0.0,0.0,0.0,LogViscosity873K,873,7.7079524993896475,LogViscosity873K
178600027000,Al,B,K,O,Si,X,X,X,X,X,X,X,X,X,X,X,X,0.01904,0.12952000000000002,0.006333333333333333,0.63874,0.20636666666666664,0.0,0.0,0.0,0.0,0.0,0.0,0.0,0.0,0.0,0.0,0.0,0.0,LogViscosity873K,873,9.934667587280273,LogViscosity873K
178600027001,Al,B,K,O,Si,X,X,X,X,X,X,X,X,X,X,X,X,0.01904,0.11427999999999999,0.031733333333333336,0.6285799999999999,0.20636666666666664,0.0,0.0,0.0,0.0,0.0,0.0,0.0,0.0,0.0,0.0,0.0,0.0,LogViscosity873K,873,8.805082321166992,LogViscosity873K
178600027002,Al,B,K,O,Si,X,X,X,X,X,X,X,X,X,X,X,X,0.01904,0.09523999999999999,0.06346666666666667,0.6158866666666666,0.20636666666666664,0.0,0.0,0.0,0.0,0.0,0.0,0.0,0.0,0.0,0.0,0.0,0.0,LogViscosity873K,873,9.287100791931152,LogViscosity873K
178600027004,Al,B,K,O,Si,X,X,X,X,X,X,X,X,X,X,X,X,0.01904,0.01904,0.19046666666666665,0.5650866666666665,0.2063666666666666,0.0,0.0,0.0,0.0,0.0,0.0,0.0,0.0,0.0,0.0,0.0,0.0,LogViscosity873K,873,10.094470977783203,LogViscosity873K
178700027011,B,K,Na,O,Si,X,X,X,X,X,X,X,X,X,X,X,X,0.136,0.0033333333333333327,0.0033333333333333327,0.6406666666666667,0.21666666666666667,0.0,0.0,0.0,0.0,0.0,0.0,0.0,0.0,0.0,0.0,0.0,0.0,LogViscosity873K,873,8.369317054748535,LogViscosity873K
178700027012,B,K,Na,O,Si,X,X,X,X,X,X,X,X,X,X,X,X,0.12,0.016666666666666666,0.016666666666666666,0.63,0.21666666666666667,0.0,0.0,0.0,0.0,0.0,0.0,0.0,0.0,0.0,0.0,0.0,0.0,LogViscosity873K,873,8.815625190734863,LogViscosity873K
178700027013,B,K,Na,O,Si,X,X,X,X,X,X,X,X,X,X,X,X,0.1,0.03333333333333333,0.03333333333333333,0.6166666666666667,0.21666666666666667,0.0,0.0,0.0,0.0,0.0,0.0,0.0,0.0,0.0,0.0,0.0,0.0,LogViscosity873K,873,8.986371994018556,LogViscosity873K
178700027014,B,K,Na,O,Si,X,X,X,X,X,X,X,X,X,X,X,X,0.06,0.06666666666666668,0.06666666666666668,0.59,0.21666666666666667,0.0,0.0,0.0,0.0,0.0,0.0,0.0,0.0,0.0,0.0,0.0,0.0,LogViscosity873K,873,9.28508472442627,LogViscosity873K
178800027021,Al,B,K,Na,O,Si,X,X,X,X,X,X,X,X,X,X,X,0.01904,0.11427999999999999,0.015866666666666668,0.015866666666666668,0.6285799999999999,0.20636666666666664,0.0,0.0,0.0,0.0,0.0,0.0,0.0,0.0,0.0,0.0,0.0,LogViscosity873K,873,8.489468574523926,LogViscosity873K
178800027022,Al,B,K,Na,O,Si,X,X,X,X,X,X,X,X,X,X,X,0.01904,0.09524,0.03173333333333332,0.03173333333333332,0.6158866666666665,0.2063666666666666,0.0,0.0,0.0,0.0,0.0,0.0,0.0,0.0,0.0,0.0,0.0,LogViscosity873K,873,8.575267791748049,LogViscosity873K
178800027023,Al,B,K,Na,O,Si,X,X,X,X,X,X,X,X,X,X,X,0.01904,0.05716,0.06346666666666667,0.06346666666666667,0.5905,0.20636666666666664,0.0,0.0,0.0,0.0,0.0,0.0,0.0,0.0,0.0,0.0,0.0,LogViscosity873K,873,9.486806869506836,LogViscosity873K
178800027024,Al,B,K,Na,O,Si,X,X,X,X,X,X,X,X,X,X,X,0.01904,0.01904,0.09526666666666662,0.09526666666666662,0.5650533333333332,0.20633333333333329,0.0,0.0,0.0,0.0,0.0,0.0,0.0,0.0,0.0,0.0,0.0,LogViscosity873K,873,6.985567092895508,LogViscosity873K
185800110529,B,La,O,P,X,X,X,X,X,X,X,X,X,X,X,X,X,0.0857114288571143,0.05715428457154285,0.6734669390203838,0.1836673475509592,0.0,0.0,0.0,0.0,0.0,0.0,0.0,0.0,0.0,0.0,0.0,0.0,0.0,LogViscosity873K,873,10.818279266357422,LogViscosity873K
192900124001,Al,K,Na,O,Si,X,X,X,X,X,X,X,X,X,X,X,X,0.01168,0.039,0.0546,0.61792,0.2768,0.0,0.0,0.0,0.0,0.0,0.0,0.0,0.0,0.0,0.0,0.0,0.0,LogViscosity873K,873,9.50857639312744,LogViscosity873K
192900124002,Al,K,Na,O,Si,Sr,X,X,X,X,X,X,X,X,X,X,X,0.011680000000000005,0.039,0.0546,0.6062200000000001,0.2534,0.035100000000000006,0.0,0.0,0.0,0.0,0.0,0.0,0.0,0.0,0.0,0.0,0.0,LogViscosity873K,873,9.48369312286377,LogViscosity873K
192900124003,Al,Ba,K,Na,O,Si,X,X,X,X,X,X,X,X,X,X,X,0.011680000000000005,0.035100000000000006,0.039,0.0546,0.60622,0.2534,0.0,0.0,0.0,0.0,0.0,0.0,0.0,0.0,0.0,0.0,0.0,LogViscosity873K,873,8.708312034606934,LogViscosity873K
192900124004,Al,K,Na,O,Pb,Si,X,X,X,X,X,X,X,X,X,X,X,0.011680000000000005,0.039,0.0546,0.60622,0.035100000000000006,0.2534,0.0,0.0,0.0,0.0,0.0,0.0,0.0,0.0,0.0,0.0,0.0,LogViscosity873K,873,7.915495872497559,LogViscosity873K
192900124005,Al,K,Na,O,Si,Zn,X,X,X,X,X,X,X,X,X,X,X,0.011680000000000005,0.039,0.0546,0.6062200000000001,0.2534,0.035100000000000006,0.0,0.0,0.0,0.0,0.0,0.0,0.0,0.0,0.0,0.0,0.0,LogViscosity873K,873,10.664718627929688,LogViscosity873K
192900124006,K,Na,O,Si,Sr,X,X,X,X,X,X,X,X,X,X,X,X,0.03786666666666666,0.053,0.6098666666666667,0.26516666666666666,0.0341,0.0,0.0,0.0,0.0,0.0,0.0,0.0,0.0,0.0,0.0,0.0,0.0,LogViscosity873K,873,9.875250816345217,LogViscosity873K
192900124007,Al,K,Na,O,Si,Sr,X,X,X,X,X,X,X,X,X,X,X,0.0022800000000000003,0.038066666666666665,0.05333333333333335,0.6091533333333334,0.2628666666666667,0.034300000000000004,0.0,0.0,0.0,0.0,0.0,0.0,0.0,0.0,0.0,0.0,0.0,LogViscosity873K,873,9.545636177062988,LogViscosity873K
192900124008,Al,K,Na,O,Si,Sr,X,X,X,X,X,X,X,X,X,X,X,0.00692,0.03853333333333333,0.05393333333333333,0.6077133333333332,0.2582,0.0347,0.0,0.0,0.0,0.0,0.0,0.0,0.0,0.0,0.0,0.0,0.0,LogViscosity873K,873,9.222482681274414,LogViscosity873K
192900124009,Al,K,Na,O,Si,Sr,X,X,X,X,X,X,X,X,X,X,X,0.024082408240824086,0.04013734706804014,0.056205620562056205,0.6024302430243025,0.24099076574324105,0.03615361536153616,0.0,0.0,0.0,0.0,0.0,0.0,0.0,0.0,0.0,0.0,0.0,LogViscosity873K,873,10.350900650024414,LogViscosity873K
192900124010,Al,K,Na,O,Si,Sr,Zn,X,X,X,X,X,X,X,X,X,X,0.011680000000000005,0.039,0.0546,0.6042700000000001,0.2495,0.035100000000000006,0.00585,0.0,0.0,0.0,0.0,0.0,0.0,0.0,0.0,0.0,0.0,LogViscosity873K,873,9.7239990234375,LogViscosity873K
192900124011,Al,K,Na,O,Si,Sr,Zn,X,X,X,X,X,X,X,X,X,X,0.01168,0.039,0.0546,0.60037,0.24170000000000005,0.0351,0.01755,0.0,0.0,0.0,0.0,0.0,0.0,0.0,0.0,0.0,0.0,LogViscosity873K,873,10.239659309387207,LogViscosity873K
192900124012,Al,K,Na,O,Si,Sr,Zn,X,X,X,X,X,X,X,X,X,X,0.011678832116788322,0.03899610038996101,0.054594540545945404,0.5945272139452722,0.23001033230010334,0.035096490350964904,0.035096490350964904,0.0,0.0,0.0,0.0,0.0,0.0,0.0,0.0,0.0,0.0,LogViscosity873K,873,10.05732250213623,LogViscosity873K
192900124013,Al,Ca,K,Na,O,Si,Sr,X,X,X,X,X,X,X,X,X,X,0.011680000000000005,0.00585,0.039,0.0546,0.60427,0.2495,0.035100000000000006,0.0,0.0,0.0,0.0,0.0,0.0,0.0,0.0,0.0,0.0,LogViscosity873K,873,9.602914810180664,LogViscosity873K
192900124014,Al,Ca,K,Na,O,Si,Sr,X,X,X,X,X,X,X,X,X,X,0.01168,0.01755,0.039,0.0546,0.6003700000000001,0.24170000000000005,0.0351,0.0,0.0,0.0,0.0,0.0,0.0,0.0,0.0,0.0,0.0,LogViscosity873K,873,10.116900444030762,LogViscosity873K
192900124015,Al,Ca,K,Na,O,Si,Sr,X,X,X,X,X,X,X,X,X,X,0.011678832116788322,0.035096490350964904,0.03899610038996101,0.054594540545945404,0.5945272139452722,0.23001033230010334,0.035096490350964904,0.0,0.0,0.0,0.0,0.0,0.0,0.0,0.0,0.0,0.0,LogViscosity873K,873,10.843769073486328,LogViscosity873K
192900124016,Al,K,Mg,Na,O,Si,Sr,X,X,X,X,X,X,X,X,X,X,0.011680000000000005,0.039,0.00585,0.0546,0.60427,0.2495,0.035100000000000006,0.0,0.0,0.0,0.0,0.0,0.0,0.0,0.0,0.0,0.0,LogViscosity873K,873,9.42769718170166,LogViscosity873K
192900124017,Al,K,Mg,Na,O,Si,Sr,X,X,X,X,X,X,X,X,X,X,0.01168,0.039,0.01755,0.0546,0.6003700000000001,0.24170000000000005,0.0351,0.0,0.0,0.0,0.0,0.0,0.0,0.0,0.0,0.0,0.0,LogViscosity873K,873,9.649900436401367,LogViscosity873K
192900124018,Al,K,Mg,Na,O,Si,Sr,X,X,X,X,X,X,X,X,X,X,0.011678832116788322,0.03899610038996101,0.035096490350964904,0.054594540545945404,0.5945272139452722,0.23001033230010334,0.035096490350964904,0.0,0.0,0.0,0.0,0.0,0.0,0.0,0.0,0.0,0.0,LogViscosity873K,873,9.960623741149902,LogViscosity873K
192900124019,Al,B,K,Na,O,Si,Sr,X,X,X,X,X,X,X,X,X,X,0.011680000000000005,0.00468,0.039,0.0546,0.6054400000000001,0.2495,0.035100000000000006,0.0,0.0,0.0,0.0,0.0,0.0,0.0,0.0,0.0,0.0,LogViscosity873K,873,9.476576805114746,LogViscosity873K
192900124020,Al,B,K,Na,O,Si,Sr,X,X,X,X,X,X,X,X,X,X,0.01168,0.01404,0.039,0.0546,0.6038800000000001,0.24170000000000005,0.0351,0.0,0.0,0.0,0.0,0.0,0.0,0.0,0.0,0.0,0.0,LogViscosity873K,873,9.678974151611328,LogViscosity873K
192900124021,Al,B,K,Na,O,Si,Sr,X,X,X,X,X,X,X,X,X,X,0.011678832116788322,0.028077192280771924,0.03899610038996101,0.054594540545945404,0.6015465120154653,0.23001033230010334,0.035096490350964904,0.0,0.0,0.0,0.0,0.0,0.0,0.0,0.0,0.0,0.0,LogViscosity873K,873,9.774965286254883,LogViscosity873K
196300000990,O,Pb,Si,X,X,X,X,X,X,X,X,X,X,X,X,X,X,0.6296666666666666,0.111,0.2593333333333333,0.0,0.0,0.0,0.0,0.0,0.0,0.0,0.0,0.0,0.0,0.0,0.0,0.0,0.0,LogViscosity873K,873,10.023110389709473,LogViscosity873K
196300000991,O,Pb,Si,X,X,X,X,X,X,X,X,X,X,X,X,X,X,0.6213333333333333,0.136,0.24266666666666664,0.0,0.0,0.0,0.0,0.0,0.0,0.0,0.0,0.0,0.0,0.0,0.0,0.0,0.0,LogViscosity873K,873,8.88120174407959,LogViscosity873K
197600009036,O,Pb,Si,X,X,X,X,X,X,X,X,X,X,X,X,X,X,0.59955,0.20135000000000008,0.1991,0.0,0.0,0.0,0.0,0.0,0.0,0.0,0.0,0.0,0.0,0.0,0.0,0.0,0.0,LogViscosity873K,873,5.956149578094482,LogViscosity873K
197600009037,O,Pb,Si,X,X,X,X,X,X,X,X,X,X,X,X,X,X,0.59655,0.21035,0.1931,0.0,0.0,0.0,0.0,0.0,0.0,0.0,0.0,0.0,0.0,0.0,0.0,0.0,0.0,LogViscosity873K,873,5.735790252685548,LogViscosity873K
197600009038,O,Pb,Si,X,X,X,X,X,X,X,X,X,X,X,X,X,X,0.5922666666666667,0.2232,0.18453333333333333,0.0,0.0,0.0,0.0,0.0,0.0,0.0,0.0,0.0,0.0,0.0,0.0,0.0,0.0,LogViscosity873K,873,5.270878791809082,LogViscosity873K
197600009039,O,Pb,Si,X,X,X,X,X,X,X,X,X,X,X,X,X,X,0.5879166666666666,0.23625,0.1758333333333333,0.0,0.0,0.0,0.0,0.0,0.0,0.0,0.0,0.0,0.0,0.0,0.0,0.0,0.0,LogViscosity873K,873,4.762181758880615,LogViscosity873K
197600009040,O,Pb,Si,X,X,X,X,X,X,X,X,X,X,X,X,X,X,0.58545,0.24365,0.1709,0.0,0.0,0.0,0.0,0.0,0.0,0.0,0.0,0.0,0.0,0.0,0.0,0.0,0.0,LogViscosity873K,873,4.278853893280028,LogViscosity873K
197600009041,O,Pb,Si,X,X,X,X,X,X,X,X,X,X,X,X,X,X,0.5841000000000001,0.2477,0.16820000000000002,0.0,0.0,0.0,0.0,0.0,0.0,0.0,0.0,0.0,0.0,0.0,0.0,0.0,0.0,LogViscosity873K,873,4.221081256866455,LogViscosity873K
197600009042,O,Pb,Si,X,X,X,X,X,X,X,X,X,X,X,X,X,X,0.5829333333333333,0.25120000000000003,0.16586666666666666,0.0,0.0,0.0,0.0,0.0,0.0,0.0,0.0,0.0,0.0,0.0,0.0,0.0,0.0,LogViscosity873K,873,4.061215877532959,LogViscosity873K
197600009043,O,Pb,Si,X,X,X,X,X,X,X,X,X,X,X,X,X,X,0.58135,0.25595,0.16269999999999998,0.0,0.0,0.0,0.0,0.0,0.0,0.0,0.0,0.0,0.0,0.0,0.0,0.0,0.0,LogViscosity873K,873,3.8169350624084473,LogViscosity873K
197600009044,O,Pb,Si,X,X,X,X,X,X,X,X,X,X,X,X,X,X,0.5795833333333333,0.26125,0.15916666666666665,0.0,0.0,0.0,0.0,0.0,0.0,0.0,0.0,0.0,0.0,0.0,0.0,0.0,0.0,LogViscosity873K,873,3.596664428710937,LogViscosity873K
197600009045,O,Pb,Si,X,X,X,X,X,X,X,X,X,X,X,X,X,X,0.5749666666666666,0.2751,0.1499333333333333,0.0,0.0,0.0,0.0,0.0,0.0,0.0,0.0,0.0,0.0,0.0,0.0,0.0,0.0,LogViscosity873K,873,2.970745086669922,LogViscosity873K
197600009046,O,Pb,Si,X,X,X,X,X,X,X,X,X,X,X,X,X,X,0.5707833333333334,0.28765,0.14156666666666667,0.0,0.0,0.0,0.0,0.0,0.0,0.0,0.0,0.0,0.0,0.0,0.0,0.0,0.0,LogViscosity873K,873,2.38794493675232,LogViscosity873K
197600009047,O,Pb,Si,X,X,X,X,X,X,X,X,X,X,X,X,X,X,0.5663999999999999,0.3008,0.13279999999999995,0.0,0.0,0.0,0.0,0.0,0.0,0.0,0.0,0.0,0.0,0.0,0.0,0.0,0.0,LogViscosity873K,873,1.6901898384094238,LogViscosity873K
197600009048,O,Pb,Si,X,X,X,X,X,X,X,X,X,X,X,X,X,X,0.56285,0.31145,0.12569999999999998,0.0,0.0,0.0,0.0,0.0,0.0,0.0,0.0,0.0,0.0,0.0,0.0,0.0,0.0,LogViscosity873K,873,0.9630197286605836,LogViscosity873K
197800110646,As,B,Ba,K,Na,O,Si,Zn,X,X,X,X,X,X,X,X,X,0.0007199999999999997,0.01312,0.03484999999999998,0.05046666666666666,0.022866666666666664,0.6089599999999998,0.24766666666666665,0.021349999999999997,0.0,0.0,0.0,0.0,0.0,0.0,0.0,0.0,0.0,LogViscosity873K,873,10.47889232635498,LogViscosity873K
197800110649,As,B,Ba,K,Na,O,Pb,Sb,Si,Zn,X,X,X,X,X,X,X,0.0007600532037242608,0.021721520506435454,0.05325372776094326,0.03860270218915324,0.010400728050963568,0.5996633097650168,0.0037502625183762866,0.00021201484103887275,0.21248154037449288,0.0591541407898553,0.0,0.0,0.0,0.0,0.0,0.0,0.0,LogViscosity873K,873,10.915773391723633,LogViscosity873K
198700110655,Al,As,B,Ba,K,Na,O,Sb,Si,X,X,X,X,X,X,X,X,0.0030801848110886647,0.00048002880172810363,0.08268496109766588,0.07900474028441706,0.02240134408064483,0.01273409737917608,0.6083538345634071,0.00021601296077764661,0.1910447960210946,0.0,0.0,0.0,0.0,0.0,0.0,0.0,0.0,LogViscosity873K,873,12.252525329589846,LogViscosity873K
206900028001,Al,Ca,Mg,Na,O,Si,X,X,X,X,X,X,X,X,X,X,X,0.0023997600239976,0.02614738526147386,0.02179782021797821,0.10605606106056062,0.5972569409725694,0.24634203246342035,0.0,0.0,0.0,0.0,0.0,0.0,0.0,0.0,0.0,0.0,0.0,LogViscosity873K,873,9.07736873626709,LogViscosity873K
206900028002,Al,Ca,Mg,Na,O,Si,X,X,X,X,X,X,X,X,X,X,X,0.006959999999999999,0.028,0.02215,0.10626666666666663,0.5956566666666667,0.2409666666666667,0.0,0.0,0.0,0.0,0.0,0.0,0.0,0.0,0.0,0.0,0.0,LogViscosity873K,873,9.414292335510254,LogViscosity873K
206900028003,Al,Ca,Mg,Na,O,Si,X,X,X,X,X,X,X,X,X,X,X,0.003159684031596841,0.04014598540145985,0.023247675232476752,0.103989601039896,0.5930140319301402,0.23644302236443016,0.0,0.0,0.0,0.0,0.0,0.0,0.0,0.0,0.0,0.0,0.0,LogViscosity873K,873,9.340179443359377,LogViscosity873K
206900028004,Al,Ca,Mg,Na,O,Si,X,X,X,X,X,X,X,X,X,X,X,0.007320000000000002,0.03855000000000002,0.022450000000000005,0.10406666666666667,0.59308,0.23453333333333334,0.0,0.0,0.0,0.0,0.0,0.0,0.0,0.0,0.0,0.0,0.0,LogViscosity873K,873,9.684229850769043,LogViscosity873K
206900028005,Al,Ca,Mg,Na,O,Si,X,X,X,X,X,X,X,X,X,X,X,0.01204,0.038499999999999986,0.02255,0.10513333333333333,0.5917433333333333,0.2300333333333333,0.0,0.0,0.0,0.0,0.0,0.0,0.0,0.0,0.0,0.0,0.0,LogViscosity873K,873,9.96891975402832,LogViscosity873K
206900028006,Al,Ca,Mg,Na,O,Si,X,X,X,X,X,X,X,X,X,X,X,0.0028797120287971205,0.04904509549045096,0.02224777522247776,0.103656301036563,0.5905942739059427,0.2315768423157684,0.0,0.0,0.0,0.0,0.0,0.0,0.0,0.0,0.0,0.0,0.0,LogViscosity873K,873,9.389220237731934,LogViscosity873K
206900028007,Al,Ca,Mg,Na,O,Si,X,X,X,X,X,X,X,X,X,X,X,0.011960000000000005,0.04815000000000001,0.02290000000000001,0.10346666666666668,0.5892566666666667,0.22426666666666667,0.0,0.0,0.0,0.0,0.0,0.0,0.0,0.0,0.0,0.0,0.0,LogViscosity873K,873,9.739259719848633,LogViscosity873K
206900028008,Al,Ca,Mg,Na,O,Si,X,X,X,X,X,X,X,X,X,X,X,0.0024400000000000003,0.03825,0.0222,0.09373333333333334,0.5992433333333334,0.2441333333333333,0.0,0.0,0.0,0.0,0.0,0.0,0.0,0.0,0.0,0.0,0.0,LogViscosity873K,873,9.65032958984375,LogViscosity873K
206900028009,Al,Ca,Mg,Na,O,Si,X,X,X,X,X,X,X,X,X,X,X,0.0024,0.0485,0.02165,0.09393333333333333,0.5959166666666667,0.2376,0.0,0.0,0.0,0.0,0.0,0.0,0.0,0.0,0.0,0.0,0.0,LogViscosity873K,873,9.625387191772461,LogViscosity873K
206900028010,Al,Ca,Mg,Na,O,Si,X,X,X,X,X,X,X,X,X,X,X,0.00084,0.0329,0.02655,0.10573333333333332,0.5938433333333333,0.2401333333333333,0.0,0.0,0.0,0.0,0.0,0.0,0.0,0.0,0.0,0.0,0.0,LogViscosity873K,873,9.115076065063477,LogViscosity873K
206900028011,Al,Ca,Mg,Na,O,Si,X,X,X,X,X,X,X,X,X,X,X,0.009839016098390165,0.034146585341465856,0.008549145085491452,0.1033896610338966,0.5991000899910008,0.24497550244975505,0.0,0.0,0.0,0.0,0.0,0.0,0.0,0.0,0.0,0.0,0.0,LogViscosity873K,873,9.435256958007812,LogViscosity873K
206900028012,Al,Ca,Mg,Na,O,Si,X,X,X,X,X,X,X,X,X,X,X,0.0026002600260026003,0.043604360436043606,0.008100810081008101,0.10214354768810212,0.5979264593125979,0.24562456245624564,0.0,0.0,0.0,0.0,0.0,0.0,0.0,0.0,0.0,0.0,0.0,LogViscosity873K,873,9.299768447875977,LogViscosity873K
206900028013,Al,Ca,Mg,Na,O,Si,X,X,X,X,X,X,X,X,X,X,X,0.009880000000000002,0.0541,0.0231,0.09946666666666666,0.5895533333333334,0.2239,0.0,0.0,0.0,0.0,0.0,0.0,0.0,0.0,0.0,0.0,0.0,LogViscosity873K,873,9.88833713531494,LogViscosity873K
206900028014,Al,Ca,Mg,Na,O,Si,X,X,X,X,X,X,X,X,X,X,X,0.0036396360363963602,0.05564443555644436,0.00724927507249275,0.0974569209745692,0.5963670299636703,0.23964270239642704,0.0,0.0,0.0,0.0,0.0,0.0,0.0,0.0,0.0,0.0,0.0,LogViscosity873K,873,9.358439445495604,LogViscosity873K
207000028015,Al,Ca,Mg,Na,O,Si,X,X,X,X,X,X,X,X,X,X,X,0.011880000000000002,0.027,0.022499999999999992,0.10413333333333333,0.59612,0.23836666666666664,0.0,0.0,0.0,0.0,0.0,0.0,0.0,0.0,0.0,0.0,0.0,LogViscosity873K,873,9.555603981018066,LogViscosity873K
207000028016,Al,Ca,Mg,Na,O,Si,X,X,X,X,X,X,X,X,X,X,X,0.0070399999999999985,0.04804999999999999,0.02225,0.10299999999999997,0.5905600000000001,0.2291,0.0,0.0,0.0,0.0,0.0,0.0,0.0,0.0,0.0,0.0,0.0,LogViscosity873K,873,9.54702377319336,LogViscosity873K
207000028017,Al,Ca,Mg,Na,O,Si,X,X,X,X,X,X,X,X,X,X,X,0.00232,0.02655,0.02215,0.096,0.6020466666666667,0.2509333333333333,0.0,0.0,0.0,0.0,0.0,0.0,0.0,0.0,0.0,0.0,0.0,LogViscosity873K,873,9.312788009643556,LogViscosity873K
207000028018,Al,Ca,Mg,Na,O,Si,X,X,X,X,X,X,X,X,X,X,X,0.00707929207079292,0.026747325267473258,0.02234776522347765,0.09679032096790323,0.600726594007266,0.24630870246308706,0.0,0.0,0.0,0.0,0.0,0.0,0.0,0.0,0.0,0.0,0.0,LogViscosity873K,873,9.565194129943848,LogViscosity873K
207000028019,Al,Ca,Mg,Na,O,Si,X,X,X,X,X,X,X,X,X,X,X,0.011881188118811885,0.02695269526952695,0.022502250225022502,0.09760976097609764,0.5993966063272994,0.2416574990832417,0.0,0.0,0.0,0.0,0.0,0.0,0.0,0.0,0.0,0.0,0.0,LogViscosity873K,873,9.856014251708984,LogViscosity873K
207000028020,Al,Ca,Mg,Na,O,Si,X,X,X,X,X,X,X,X,X,X,X,0.007040000000000002,0.0374,0.0223,0.09666666666666664,0.5972599999999999,0.2393333333333333,0.0,0.0,0.0,0.0,0.0,0.0,0.0,0.0,0.0,0.0,0.0,LogViscosity873K,873,9.872888565063477,LogViscosity873K
207000028021,Al,Ca,Mg,Na,O,Si,X,X,X,X,X,X,X,X,X,X,X,0.011840000000000002,0.0377,0.0225,0.09746666666666666,0.5958933333333333,0.2346,0.0,0.0,0.0,0.0,0.0,0.0,0.0,0.0,0.0,0.0,0.0,LogViscosity873K,873,10.063124656677246,LogViscosity873K
