Repository: Fraunhofer-SCAI/glassmtl

This folder contains all preprocessed datasets that are used in our paper and which are subsequently split in the experiments into training, validation, and test sets. In case of the log-viscosity, the file `all_t.csv` lists the temperature as extra parameter for the parametric training. The folder `LogViscosity/` contains the log-viscosity data at all available temperatures.

File: datasets/LogViscosity873K/all_t.csv (part 3 of 15)
,elements,elements,elements,elements,elements,elements,elements,elements,elements,elements,elements,elements,elements,elements,elements,elements,elements,at_fracs,at_fracs,at_fracs,at_fracs,at_fracs,at_fracs,at_fracs,at_fracs,at_fracs,at_fracs,at_fracs,at_fracs,at_fracs,at_fracs,at_fracs,at_fracs,at_fracs,prop_name,t,prop_val,prop_id
207000028022,Al,Ca,Mg,Na,O,Si,X,X,X,X,X,X,X,X,X,X,X,0.0070407040704070405,0.048004800480047995,0.02225222522252225,0.09654298763209652,0.5938027136046937,0.23235656899023235,0.0,0.0,0.0,0.0,0.0,0.0,0.0,0.0,0.0,0.0,0.0,LogViscosity873K,873,9.879069328308104,LogViscosity873K
207000028023,Al,Ca,Mg,Na,O,Si,X,X,X,X,X,X,X,X,X,X,X,0.011840000000000005,0.0484,0.022450000000000005,0.09733333333333334,0.5924100000000001,0.2275666666666667,0.0,0.0,0.0,0.0,0.0,0.0,0.0,0.0,0.0,0.0,0.0,LogViscosity873K,873,10.136758804321287,LogViscosity873K
207000028026,Al,Ca,Mg,Na,O,Si,X,X,X,X,X,X,X,X,X,X,X,0.011840000000000002,0.0377,0.0225,0.09093333333333332,0.59916,0.2378666666666667,0.0,0.0,0.0,0.0,0.0,0.0,0.0,0.0,0.0,0.0,0.0,LogViscosity873K,873,10.428377151489258,LogViscosity873K
207000028027,Al,Ca,Mg,Na,O,Si,X,X,X,X,X,X,X,X,X,X,X,0.00232,0.0476,0.0221,0.08933333333333332,0.5983799999999999,0.24026666666666666,0.0,0.0,0.0,0.0,0.0,0.0,0.0,0.0,0.0,0.0,0.0,LogViscosity873K,873,9.9970121383667,LogViscosity873K
209300110664,B,Ba,La,O,Si,Zr,X,X,X,X,X,X,X,X,X,X,X,0.10820000000000002,0.18825,0.019600000000000003,0.5826166666666667,0.09836666666666667,0.0029666666666666665,0.0,0.0,0.0,0.0,0.0,0.0,0.0,0.0,0.0,0.0,0.0,LogViscosity873K,873,12.33725643157959,LogViscosity873K
210400029810,Na,O,Pb,Si,X,X,X,X,X,X,X,X,X,X,X,X,X,0.04873333333333333,0.5780000000000001,0.1929,0.18036666666666668,0.0,0.0,0.0,0.0,0.0,0.0,0.0,0.0,0.0,0.0,0.0,0.0,0.0,LogViscosity873K,873,3.401418209075928,LogViscosity873K
210400029811,Na,O,Pb,Si,X,X,X,X,X,X,X,X,X,X,X,X,X,0.06846666666666666,0.5745666666666667,0.1736,0.18336666666666668,0.0,0.0,0.0,0.0,0.0,0.0,0.0,0.0,0.0,0.0,0.0,0.0,0.0,LogViscosity873K,873,3.6741542816162114,LogViscosity873K
210400029812,Na,O,Pb,Si,X,X,X,X,X,X,X,X,X,X,X,X,X,0.08066666666666666,0.5728666666666666,0.1604,0.18606666666666666,0.0,0.0,0.0,0.0,0.0,0.0,0.0,0.0,0.0,0.0,0.0,0.0,0.0,LogViscosity873K,873,3.750018119812012,LogViscosity873K
210400029813,Na,O,Pb,Si,X,X,X,X,X,X,X,X,X,X,X,X,X,0.0942,0.5720833333333333,0.14245,0.19126666666666664,0.0,0.0,0.0,0.0,0.0,0.0,0.0,0.0,0.0,0.0,0.0,0.0,0.0,LogViscosity873K,873,3.8147706985473633,LogViscosity873K
210400029814,Na,O,Pb,Si,X,X,X,X,X,X,X,X,X,X,X,X,X,0.10213333333333333,0.5705333333333333,0.1352,0.19213333333333327,0.0,0.0,0.0,0.0,0.0,0.0,0.0,0.0,0.0,0.0,0.0,0.0,0.0,LogViscosity873K,873,3.906280040740967,LogViscosity873K
210400029818,Na,O,Pb,Si,X,X,X,X,X,X,X,X,X,X,X,X,X,0.05813333333333332,0.5708,0.2004,0.17066666666666666,0.0,0.0,0.0,0.0,0.0,0.0,0.0,0.0,0.0,0.0,0.0,0.0,0.0,LogViscosity873K,873,2.893799543380737,LogViscosity873K
210400029819,Na,O,Pb,Si,X,X,X,X,X,X,X,X,X,X,X,X,X,0.07719999999999999,0.5646666666666667,0.1902,0.16793333333333332,0.0,0.0,0.0,0.0,0.0,0.0,0.0,0.0,0.0,0.0,0.0,0.0,0.0,LogViscosity873K,873,2.784677743911743,LogViscosity873K
210400029820,Na,O,Pb,Si,X,X,X,X,X,X,X,X,X,X,X,X,X,0.09786666666666667,0.5600833333333333,0.17295000000000002,0.16909999999999994,0.0,0.0,0.0,0.0,0.0,0.0,0.0,0.0,0.0,0.0,0.0,0.0,0.0,LogViscosity873K,873,2.676382064819336,LogViscosity873K
210400029821,Na,O,Pb,Si,X,X,X,X,X,X,X,X,X,X,X,X,X,0.11107777444411107,0.5555722238890556,0.16666666666666666,0.1666833350001667,0.0,0.0,0.0,0.0,0.0,0.0,0.0,0.0,0.0,0.0,0.0,0.0,0.0,LogViscosity873K,873,2.620683670043945,LogViscosity873K
210400029822,Na,O,Pb,Si,X,X,X,X,X,X,X,X,X,X,X,X,X,0.11833333333333332,0.5540499999999999,0.16035,0.16726666666666667,0.0,0.0,0.0,0.0,0.0,0.0,0.0,0.0,0.0,0.0,0.0,0.0,0.0,LogViscosity873K,873,2.5832858085632324,LogViscosity873K
210400029823,Na,O,Pb,Si,X,X,X,X,X,X,X,X,X,X,X,X,X,0.14853333333333332,0.5449833333333334,0.14225,0.16423333333333334,0.0,0.0,0.0,0.0,0.0,0.0,0.0,0.0,0.0,0.0,0.0,0.0,0.0,LogViscosity873K,873,2.5671908855438232,LogViscosity873K
210400029824,Na,O,Pb,Si,X,X,X,X,X,X,X,X,X,X,X,X,X,0.1186,0.5598666666666666,0.1425,0.17903333333333332,0.0,0.0,0.0,0.0,0.0,0.0,0.0,0.0,0.0,0.0,0.0,0.0,0.0,LogViscosity873K,873,3.0821781158447266,LogViscosity873K
210400029825,Na,O,Pb,Si,X,X,X,X,X,X,X,X,X,X,X,X,X,0.10493333333333334,0.56665,0.14265,0.18576666666666666,0.0,0.0,0.0,0.0,0.0,0.0,0.0,0.0,0.0,0.0,0.0,0.0,0.0,LogViscosity873K,873,3.5884041786193848,LogViscosity873K
210400029826,Na,O,Pb,Si,X,X,X,X,X,X,X,X,X,X,X,X,X,0.09466666666666664,0.5716666666666668,0.14300000000000002,0.19066666666666668,0.0,0.0,0.0,0.0,0.0,0.0,0.0,0.0,0.0,0.0,0.0,0.0,0.0,LogViscosity873K,873,3.814089298248291,LogViscosity873K
211200030083,Al,Ba,Ca,Fe,K,Mg,Na,O,Si,X,X,X,X,X,X,X,X,0.004399560043995599,0.00214978502149785,0.00804919508049195,0.015158484151584838,0.0227977202279772,0.0076992300769923,0.06845982068459819,0.6118121521181215,0.2594740525947405,0.0,0.0,0.0,0.0,0.0,0.0,0.0,0.0,LogViscosity873K,873,8.838912010192873,LogViscosity873K
211200030085,Al,B,Na,O,Si,X,X,X,X,X,X,X,X,X,X,X,X,0.0024397560243975608,0.049795020497950204,0.1331866813318668,0.5913675299136752,0.2232110122321101,0.0,0.0,0.0,0.0,0.0,0.0,0.0,0.0,0.0,0.0,0.0,0.0,LogViscosity873K,873,10.412016868591307,LogViscosity873K
211200030086,Al,B,Ca,Na,O,Si,X,X,X,X,X,X,X,X,X,X,X,0.002,0.10447999999999999,0.0005499999999999999,0.13786666666666667,0.5798033333333332,0.17529999999999996,0.0,0.0,0.0,0.0,0.0,0.0,0.0,0.0,0.0,0.0,0.0,LogViscosity873K,873,9.507774353027344,LogViscosity873K
212800030341,Al,Ca,Fe,Mg,Na,O,Si,X,X,X,X,X,X,X,X,X,X,0.004240169606784272,0.033401336053442136,0.0002240089603584145,0.030501220048801955,0.0998039921596864,0.5947197887915517,0.2371094843793752,0.0,0.0,0.0,0.0,0.0,0.0,0.0,0.0,0.0,0.0,LogViscosity873K,873,9.651596069335938,LogViscosity873K
212800030342,Al,Ca,Fe,K,Mg,Na,O,Si,X,X,X,X,X,X,X,X,X,0.0021601080054002705,0.029801490074503733,6.00030001500075e-05,0.0008667100021667751,0.02595129756487825,0.1002716802506792,0.5971431904928579,0.24374552060936386,0.0,0.0,0.0,0.0,0.0,0.0,0.0,0.0,0.0,LogViscosity873K,873,9.477618217468262,LogViscosity873K
212800030343,Al,Ca,Fe,Mg,Na,O,Si,X,X,X,X,X,X,X,X,X,X,0.006040060400604005,0.040500405004050034,7.600076000760007e-05,0.017550175501755017,0.09573429067624008,0.5984299842998428,0.2416690833575002,0.0,0.0,0.0,0.0,0.0,0.0,0.0,0.0,0.0,0.0,LogViscosity873K,873,9.548287391662598,LogViscosity873K
212800030344,Al,Ca,Fe,Mg,Na,O,Si,X,X,X,X,X,X,X,X,X,X,0.003680478462200085,0.04855631232060168,2.8003640473261523e-05,0.02110274335663636,0.0934121435786652,0.5961228293011424,0.23709748934028085,0.0,0.0,0.0,0.0,0.0,0.0,0.0,0.0,0.0,0.0,LogViscosity873K,873,9.750126838684082,LogViscosity873K
212800030345,Al,Ca,Fe,Mg,Na,O,Si,X,X,X,X,X,X,X,X,X,X,0.004439467263928329,0.03639563252409711,8.798944126704795e-05,0.03119625644922609,0.0950552600354624,0.5958538308736284,0.2369715634123905,0.0,0.0,0.0,0.0,0.0,0.0,0.0,0.0,0.0,0.0,LogViscosity873K,873,9.793874740600586,LogViscosity873K
212800030346,Al,Ca,Fe,Mg,Na,O,Si,X,X,X,X,X,X,X,X,X,X,0.00536032161929716,0.043852631157869484,0.00025601536092165536,0.020101206072364344,0.0958724190118074,0.5964764552539821,0.2380809515237581,0.0,0.0,0.0,0.0,0.0,0.0,0.0,0.0,0.0,0.0,LogViscosity873K,873,9.72027587890625,LogViscosity873K
212800030355,Al,Ca,Fe,Mg,Na,O,Si,X,X,X,X,X,X,X,X,X,X,0.0029200292002920032,0.03025030250302503,7.600076000760008e-05,0.026900269002690026,0.1007343406767401,0.5967499674996749,0.2423690903575702,0.0,0.0,0.0,0.0,0.0,0.0,0.0,0.0,0.0,0.0,LogViscosity873K,873,9.48180866241455,LogViscosity873K
212800030356,Al,Ca,Fe,Mg,Na,O,Si,X,X,X,X,X,X,X,X,X,X,0.005840642470671776,0.03585394393383272,7.600836091970116e-05,0.0314034543799818,0.09354362313187782,0.5964896138575242,0.2367927138651918,0.0,0.0,0.0,0.0,0.0,0.0,0.0,0.0,0.0,0.0,LogViscosity873K,873,9.789620399475098,LogViscosity873K
212800030358,Al,Ca,Fe,K,Mg,Na,O,Si,X,X,X,X,X,X,X,X,X,0.0030403952513826803,0.04495584425975376,0.00014801924250152517,0.002933714716246445,0.02515326992509026,0.08701131147049115,0.5977930464293691,0.238964398705165,0.0,0.0,0.0,0.0,0.0,0.0,0.0,0.0,0.0,LogViscosity873K,873,10.15355396270752,LogViscosity873K
216100030505,Al,Ca,Na,O,Si,X,X,X,X,X,X,X,X,X,X,X,X,0.012000000000000005,0.05995000000000001,0.09866666666666668,0.59535,0.2340333333333333,0.0,0.0,0.0,0.0,0.0,0.0,0.0,0.0,0.0,0.0,0.0,0.0,LogViscosity873K,873,10.55592155456543,LogViscosity873K
216100030506,Ca,Mg,Na,O,Si,X,X,X,X,X,X,X,X,X,X,X,X,0.0422,0.022,0.0954,0.5975666666666666,0.2428333333333333,0.0,0.0,0.0,0.0,0.0,0.0,0.0,0.0,0.0,0.0,0.0,0.0,LogViscosity873K,873,9.40516471862793,LogViscosity873K
216100030507,Al,Ca,Mg,Na,O,Si,X,X,X,X,X,X,X,X,X,X,X,0.011841184118411842,0.04305430543054306,0.02245224522452246,0.0974097409740974,0.5941527486081942,0.2310897756442311,0.0,0.0,0.0,0.0,0.0,0.0,0.0,0.0,0.0,0.0,0.0,LogViscosity873K,873,10.093292236328123,LogViscosity873K
216100030508,Ca,Mg,Na,O,Si,X,X,X,X,X,X,X,X,X,X,X,X,0.0313968603139686,0.036396360363963605,0.094657200946572,0.5967403259674032,0.2408092524080925,0.0,0.0,0.0,0.0,0.0,0.0,0.0,0.0,0.0,0.0,0.0,0.0,LogViscosity873K,873,9.289082527160645,LogViscosity873K
216100030509,Al,Ca,Mg,Na,O,Si,X,X,X,X,X,X,X,X,X,X,X,0.011758824117588244,0.03199680031996801,0.037146285371462855,0.09659034096590342,0.5933639969336401,0.2291437522914375,0.0,0.0,0.0,0.0,0.0,0.0,0.0,0.0,0.0,0.0,0.0,LogViscosity873K,873,9.849638938903807,LogViscosity873K
216100030510,Ca,Mg,Na,O,Si,X,X,X,X,X,X,X,X,X,X,X,X,0.0155,0.0575,0.09353333333333333,0.5955666666666667,0.2379,0.0,0.0,0.0,0.0,0.0,0.0,0.0,0.0,0.0,0.0,0.0,0.0,LogViscosity873K,873,9.326825141906738,LogViscosity873K
216100030511,Al,Ca,Mg,Na,O,Si,X,X,X,X,X,X,X,X,X,X,X,0.004599999999999999,0.015599999999999998,0.05794999999999999,0.09426666666666668,0.59425,0.2333333333333333,0.0,0.0,0.0,0.0,0.0,0.0,0.0,0.0,0.0,0.0,0.0,LogViscosity873K,873,9.758103370666504,LogViscosity873K
216100030512,Al,Ca,Mg,Na,O,Si,X,X,X,X,X,X,X,X,X,X,X,0.0116,0.0158,0.0587,0.0954,0.5922000000000001,0.2263,0.0,0.0,0.0,0.0,0.0,0.0,0.0,0.0,0.0,0.0,0.0,LogViscosity873K,873,10.501932144165039,LogViscosity873K
216100030513,Ca,Mg,Na,O,Si,X,X,X,X,X,X,X,X,X,X,X,X,0.058155815581558176,0.014701470147014704,0.0956762342900957,0.5945427876120946,0.2369236923692369,0.0,0.0,0.0,0.0,0.0,0.0,0.0,0.0,0.0,0.0,0.0,0.0,LogViscosity873K,873,9.79720401763916,LogViscosity873K
216100030514,Ca,Mg,Na,O,Si,X,X,X,X,X,X,X,X,X,X,X,X,0.05735,0.03625,0.09433333333333332,0.5883,0.22376666666666667,0.0,0.0,0.0,0.0,0.0,0.0,0.0,0.0,0.0,0.0,0.0,0.0,LogViscosity873K,873,9.795164108276367,LogViscosity873K
216100030515,Ca,Mg,Na,O,Si,X,X,X,X,X,X,X,X,X,X,X,X,0.05654434556544345,0.0571942805719428,0.09299070092990701,0.5822584408225844,0.21101223211012235,0.0,0.0,0.0,0.0,0.0,0.0,0.0,0.0,0.0,0.0,0.0,0.0,LogViscosity873K,873,9.970784187316896,LogViscosity873K
216100030503,Ca,Na,O,Si,X,X,X,X,X,X,X,X,X,X,X,X,X,0.05875,0.0966,0.5987833333333333,0.2458666666666667,0.0,0.0,0.0,0.0,0.0,0.0,0.0,0.0,0.0,0.0,0.0,0.0,0.0,LogViscosity873K,873,9.902445793151855,LogViscosity873K
216100030504,Al,Ca,Na,O,Si,X,X,X,X,X,X,X,X,X,X,X,X,0.00472047204720472,0.0592059205920592,0.0974097409740974,0.5974397439743973,0.2412241224122412,0.0,0.0,0.0,0.0,0.0,0.0,0.0,0.0,0.0,0.0,0.0,0.0,LogViscosity873K,873,10.117841720581056,LogViscosity873K
216200030516,Al,Ca,Na,O,Si,X,X,X,X,X,X,X,X,X,X,X,X,0.007159284071592839,0.04334566543345664,0.0980568609805686,0.6019964670199647,0.2494417224944172,0.0,0.0,0.0,0.0,0.0,0.0,0.0,0.0,0.0,0.0,0.0,0.0,LogViscosity873K,873,9.74836540222168,LogViscosity873K
216200030517,Al,Ca,Mg,Na,O,Si,X,X,X,X,X,X,X,X,X,X,X,0.006960000000000001,0.04230000000000001,0.036800000000000006,0.09566666666666668,0.5913066666666668,0.2269666666666667,0.0,0.0,0.0,0.0,0.0,0.0,0.0,0.0,0.0,0.0,0.0,LogViscosity873K,873,9.709585189819336,LogViscosity873K
216200030518,Al,Ca,Mg,Na,O,Si,X,X,X,X,X,X,X,X,X,X,X,0.006880000000000001,0.0417,0.058,0.09426666666666668,0.5851533333333333,0.214,0.0,0.0,0.0,0.0,0.0,0.0,0.0,0.0,0.0,0.0,0.0,LogViscosity873K,873,9.548236846923828,LogViscosity873K
216200030519,Al,Ca,Na,O,Si,X,X,X,X,X,X,X,X,X,X,X,X,0.01204,0.032850000000000004,0.099,0.6042099999999999,0.2519,0.0,0.0,0.0,0.0,0.0,0.0,0.0,0.0,0.0,0.0,0.0,0.0,LogViscosity873K,873,9.818408012390137,LogViscosity873K
216200030520,Al,Ca,Mg,Na,O,Si,X,X,X,X,X,X,X,X,X,X,X,0.01192119211921192,0.0325032503250325,0.01505150515051505,0.09800980098009801,0.5998233156648998,0.2426909357602427,0.0,0.0,0.0,0.0,0.0,0.0,0.0,0.0,0.0,0.0,0.0,LogViscosity873K,873,9.807221412658693,LogViscosity873K
216200030521,Al,Ca,Mg,Na,O,Si,X,X,X,X,X,X,X,X,X,X,X,0.011559999999999999,0.031549999999999995,0.05855,0.09519999999999998,0.5871066666666667,0.21603333333333333,0.0,0.0,0.0,0.0,0.0,0.0,0.0,0.0,0.0,0.0,0.0,LogViscosity873K,873,10.167680740356444,LogViscosity873K
216200030522,Al,Ca,Mg,Na,O,Si,X,X,X,X,X,X,X,X,X,X,X,0.00468,0.04255,0.0222,0.09619999999999998,0.5962033333333333,0.2381666666666667,0.0,0.0,0.0,0.0,0.0,0.0,0.0,0.0,0.0,0.0,0.0,LogViscosity873K,873,9.550159454345703,LogViscosity873K
216200030523,Al,Ca,Mg,Na,O,Si,X,X,X,X,X,X,X,X,X,X,X,0.00468,0.0478,0.02215,0.08973333333333333,0.5977033333333334,0.2379333333333333,0.0,0.0,0.0,0.0,0.0,0.0,0.0,0.0,0.0,0.0,0.0,LogViscosity873K,873,9.913919448852539,LogViscosity873K
216200030524,Al,Ca,Mg,Na,O,Si,X,X,X,X,X,X,X,X,X,X,X,0.00232,0.02655,0.02215,0.10246666666666666,0.5988133333333333,0.2477,0.0,0.0,0.0,0.0,0.0,0.0,0.0,0.0,0.0,0.0,0.0,LogViscosity873K,873,8.869595527648926,LogViscosity873K
216200030528,Al,Ca,Mg,Na,O,Si,X,X,X,X,X,X,X,X,X,X,X,0.00232,0.04765,0.0221,0.10213333333333333,0.5919633333333333,0.2338333333333333,0.0,0.0,0.0,0.0,0.0,0.0,0.0,0.0,0.0,0.0,0.0,LogViscosity873K,873,9.573739051818848,LogViscosity873K
216200030529,Al,Ca,Mg,Na,O,Si,X,X,X,X,X,X,X,X,X,X,X,0.007080000000000001,0.026750000000000003,0.02235,0.10326666666666667,0.5974866666666667,0.2430666666666667,0.0,0.0,0.0,0.0,0.0,0.0,0.0,0.0,0.0,0.0,0.0,LogViscosity873K,873,9.484970092773438,LogViscosity873K
216200030532,Al,Ca,Mg,Na,O,Si,X,X,X,X,X,X,X,X,X,X,X,0.007000000000000001,0.0159,0.0369,0.10246666666666666,0.5966666666666667,0.24106666666666665,0.0,0.0,0.0,0.0,0.0,0.0,0.0,0.0,0.0,0.0,0.0,LogViscosity873K,873,9.551146507263184,LogViscosity873K
216300030533,Al,Ca,Mg,Na,O,Si,X,X,X,X,X,X,X,X,X,X,X,0.006999300069993001,0.0264973502649735,0.03684631536846315,0.08945772089457721,0.599656700996567,0.2405426124054261,0.0,0.0,0.0,0.0,0.0,0.0,0.0,0.0,0.0,0.0,0.0,LogViscosity873K,873,10.273000717163086,LogViscosity873K
216300030534,Al,Ca,Mg,Na,O,Si,X,X,X,X,X,X,X,X,X,X,X,0.0069606960696069605,0.037003700370037015,0.03675367536753675,0.07654098743207655,0.6026502650265027,0.2400906757342401,0.0,0.0,0.0,0.0,0.0,0.0,0.0,0.0,0.0,0.0,0.0,LogViscosity873K,873,10.940180778503418,LogViscosity873K
216300030535,Al,Ca,Mg,Na,O,Si,X,X,X,X,X,X,X,X,X,X,X,0.007040704070407042,0.03740374037403741,0.022302230223022305,0.10314364769810316,0.594019401940194,0.2360902756942361,0.0,0.0,0.0,0.0,0.0,0.0,0.0,0.0,0.0,0.0,0.0,LogViscosity873K,873,9.65927505493164,LogViscosity873K
216300030537,Al,Ca,Mg,Na,O,Si,X,X,X,X,X,X,X,X,X,X,X,0.007040000000000002,0.05855,0.0222,0.07706666666666666,0.6000433333333334,0.2351,0.0,0.0,0.0,0.0,0.0,0.0,0.0,0.0,0.0,0.0,0.0,LogViscosity873K,873,11.178242683410645,LogViscosity873K
216300030538,Al,Ca,Mg,Na,O,Si,X,X,X,X,X,X,X,X,X,X,X,0.011840000000000002,0.0377,0.0225,0.10400000000000001,0.5926266666666666,0.2313333333333333,0.0,0.0,0.0,0.0,0.0,0.0,0.0,0.0,0.0,0.0,0.0,LogViscosity873K,873,9.8945894241333,LogViscosity873K
216300030540,Al,Ca,Mg,Na,O,Si,X,X,X,X,X,X,X,X,X,X,X,0.0118,0.05904999999999998,0.0224,0.07766666666666666,0.5987166666666666,0.23036666666666664,0.0,0.0,0.0,0.0,0.0,0.0,0.0,0.0,0.0,0.0,0.0,LogViscosity873K,873,11.567168235778807,LogViscosity873K
216400030542,Al,Ca,Mg,Na,O,Si,X,X,X,X,X,X,X,X,X,X,X,0.00596059605960596,0.033953395339533954,0.0314031403140314,0.09187585425209184,0.597949794979498,0.23885721905523885,0.0,0.0,0.0,0.0,0.0,0.0,0.0,0.0,0.0,0.0,0.0,LogViscosity873K,873,9.464688301086426,LogViscosity873K
216400030543,Al,Ca,Mg,Na,O,Si,X,X,X,X,X,X,X,X,X,X,X,0.008320000000000001,0.041849999999999984,0.013500000000000002,0.09433333333333332,0.5996633333333333,0.2423333333333333,0.0,0.0,0.0,0.0,0.0,0.0,0.0,0.0,0.0,0.0,0.0,LogViscosity873K,873,9.648019790649414,LogViscosity873K
216400030544,Al,Ca,Mg,Na,O,Si,X,X,X,X,X,X,X,X,X,X,X,0.00555944405559444,0.04049595040495951,0.0181981801819818,0.10185648101856483,0.5952471419524714,0.238642802386428,0.0,0.0,0.0,0.0,0.0,0.0,0.0,0.0,0.0,0.0,0.0,LogViscosity873K,873,9.216486930847168,LogViscosity873K
216400030545,Al,Ca,Mg,Na,O,Si,X,X,X,X,X,X,X,X,X,X,X,0.0054394560543945605,0.0553944605539446,0.0198980101989801,0.084991500849915,0.5981668499816685,0.2361097223610972,0.0,0.0,0.0,0.0,0.0,0.0,0.0,0.0,0.0,0.0,0.0,LogViscosity873K,873,10.257013320922852,LogViscosity873K
216400030546,Al,Ca,Mg,Na,O,Si,X,X,X,X,X,X,X,X,X,X,X,0.00564,0.05855,0.0206,0.0796,0.5995433333333333,0.23606666666666665,0.0,0.0,0.0,0.0,0.0,0.0,0.0,0.0,0.0,0.0,0.0,LogViscosity873K,873,10.675599098205566,LogViscosity873K
216400030547,Al,Ca,Mg,Na,O,Si,X,X,X,X,X,X,X,X,X,X,X,0.002880000000000001,0.041600000000000005,0.02055000000000001,0.10086666666666667,0.5950366666666667,0.2390666666666667,0.0,0.0,0.0,0.0,0.0,0.0,0.0,0.0,0.0,0.0,0.0,LogViscosity873K,873,9.040202140808104,LogViscosity873K
216400030548,Al,Ca,Mg,Na,O,Si,X,X,X,X,X,X,X,X,X,X,X,0.00624062406240624,0.0455045504550455,0.0206020602060206,0.09214254758809212,0.5975197519751975,0.23799046571323795,0.0,0.0,0.0,0.0,0.0,0.0,0.0,0.0,0.0,0.0,0.0,LogViscosity873K,873,9.73291301727295,LogViscosity873K
227500031137,Al,B,Ba,O,Si,X,X,X,X,X,X,X,X,X,X,X,X,0.040000000000000015,0.2,0.1,0.5933333333333333,0.06666666666666668,0.0,0.0,0.0,0.0,0.0,0.0,0.0,0.0,0.0,0.0,0.0,0.0,LogViscosity873K,873,10.238009452819824,LogViscosity873K
227500031138,Al,B,Ba,O,Si,X,X,X,X,X,X,X,X,X,X,X,X,0.040000000000000015,0.24,0.05,0.6033333333333333,0.06666666666666668,0.0,0.0,0.0,0.0,0.0,0.0,0.0,0.0,0.0,0.0,0.0,0.0,LogViscosity873K,873,8.255267143249513,LogViscosity873K
227500031139,Al,B,Ba,O,Si,X,X,X,X,X,X,X,X,X,X,X,X,0.040000000000000015,0.16000000000000006,0.1,0.6,0.1,0.0,0.0,0.0,0.0,0.0,0.0,0.0,0.0,0.0,0.0,0.0,0.0,LogViscosity873K,873,11.09474277496338,LogViscosity873K
227500031140,Al,B,Ba,O,Si,X,X,X,X,X,X,X,X,X,X,X,X,0.040000000000000015,0.2,0.05,0.61,0.1,0.0,0.0,0.0,0.0,0.0,0.0,0.0,0.0,0.0,0.0,0.0,0.0,LogViscosity873K,873,9.046955108642578,LogViscosity873K
227500031142,Al,B,Ba,O,Si,X,X,X,X,X,X,X,X,X,X,X,X,0.040000000000000015,0.16000000000000006,0.05,0.6166666666666667,0.13333333333333333,0.0,0.0,0.0,0.0,0.0,0.0,0.0,0.0,0.0,0.0,0.0,0.0,LogViscosity873K,873,9.472494125366213,LogViscosity873K
227500031144,Al,B,Ba,O,Si,X,X,X,X,X,X,X,X,X,X,X,X,0.040000000000000015,0.12,0.05,0.6233333333333333,0.16666666666666666,0.0,0.0,0.0,0.0,0.0,0.0,0.0,0.0,0.0,0.0,0.0,0.0,LogViscosity873K,873,11.493120193481445,LogViscosity873K
227500031148,Al,B,Ba,O,Si,X,X,X,X,X,X,X,X,X,X,X,X,0.08000000000000003,0.16000000000000006,0.1,0.5933333333333333,0.06666666666666668,0.0,0.0,0.0,0.0,0.0,0.0,0.0,0.0,0.0,0.0,0.0,0.0,LogViscosity873K,873,11.09474277496338,LogViscosity873K
241500033040,B,Ba,K,Li,Na,O,Si,Zr,X,X,X,X,X,X,X,X,X,0.020000000000000004,0.1,0.06666666666666668,0.016666666666666666,0.016666666666666666,0.58,0.19,0.009999999999999998,0.0,0.0,0.0,0.0,0.0,0.0,0.0,0.0,0.0,LogViscosity873K,873,9.310455322265623,LogViscosity873K
243800033688,Ca,K,Mg,Na,O,Pb,Si,X,X,X,X,X,X,X,X,X,X,0.02605000000000001,0.02773333333333334,0.0008000000000000003,0.07213333333333335,0.6032166666666668,0.013700000000000004,0.25636666666666674,0.0,0.0,0.0,0.0,0.0,0.0,0.0,0.0,0.0,0.0,LogViscosity873K,873,7.690802574157715,LogViscosity873K
243900033691,Ca,K,Na,O,Si,X,X,X,X,X,X,X,X,X,X,X,X,0.04105,0.014266666666666662,0.09213333333333333,0.5997833333333331,0.2527666666666666,0.0,0.0,0.0,0.0,0.0,0.0,0.0,0.0,0.0,0.0,0.0,0.0,LogViscosity873K,873,8.055685997009276,LogViscosity873K
245400033978,Ba,K,Na,O,Pb,Si,X,X,X,X,X,X,X,X,X,X,X,0.00705,0.0256,0.02333333333333333,0.6301333333333333,0.02915,0.2847333333333333,0.0,0.0,0.0,0.0,0.0,0.0,0.0,0.0,0.0,0.0,0.0,LogViscosity873K,873,8.881765365600586,LogViscosity873K
245400033979,Ba,K,Na,O,Pb,Si,X,X,X,X,X,X,X,X,X,X,X,0.007450000000000002,0.027000000000000003,0.0246,0.6247,0.04105000000000001,0.2752,0.0,0.0,0.0,0.0,0.0,0.0,0.0,0.0,0.0,0.0,0.0,LogViscosity873K,873,8.527569770812987,LogViscosity873K
245400033980,Ba,K,Na,O,Pb,Si,X,X,X,X,X,X,X,X,X,X,X,0.017,0.026333333333333327,0.024,0.6258166666666665,0.030049999999999993,0.27679999999999993,0.0,0.0,0.0,0.0,0.0,0.0,0.0,0.0,0.0,0.0,0.0,LogViscosity873K,873,8.561370849609377,LogViscosity873K
245400033981,Ba,K,Na,O,Pb,Si,X,X,X,X,X,X,X,X,X,X,X,0.007249275072492752,0.052328100523281004,0.0238642802386428,0.6162217111622172,0.029797020297970205,0.27053961270539617,0.0,0.0,0.0,0.0,0.0,0.0,0.0,0.0,0.0,0.0,0.0,LogViscosity873K,873,8.015295028686522,LogViscosity873K
245400033982,Ba,K,Na,O,Pb,Si,X,X,X,X,X,X,X,X,X,X,X,0.0071,0.0256,0.03893333333333333,0.6223166666666665,0.02915,0.2768999999999999,0.0,0.0,0.0,0.0,0.0,0.0,0.0,0.0,0.0,0.0,0.0,LogViscosity873K,873,8.194271087646483,LogViscosity873K
245400033983,Ba,K,Na,O,Pb,Si,X,X,X,X,X,X,X,X,X,X,X,0.01799820017998201,0.027863880278638804,0.025397460253974602,0.6199213411992135,0.04234576542345767,0.26647335266473354,0.0,0.0,0.0,0.0,0.0,0.0,0.0,0.0,0.0,0.0,0.0,LogViscosity873K,873,8.31464672088623,LogViscosity873K
245400033984,Ba,K,Na,O,Pb,Si,X,X,X,X,X,X,X,X,X,X,X,0.0174,0.05393333333333333,0.0246,0.6113666666666666,0.0307,0.262,0.0,0.0,0.0,0.0,0.0,0.0,0.0,0.0,0.0,0.0,0.0,LogViscosity873K,873,7.618241310119629,LogViscosity873K
245400033985,Ba,K,Na,O,Pb,Si,X,X,X,X,X,X,X,X,X,X,X,0.007250000000000001,0.052333333333333336,0.0398,0.60825,0.029800000000000007,0.2625666666666667,0.0,0.0,0.0,0.0,0.0,0.0,0.0,0.0,0.0,0.0,0.0,LogViscosity873K,873,7.366591453552246,LogViscosity873K
245400033986,Ba,K,Na,O,Pb,Si,X,X,X,X,X,X,X,X,X,X,X,0.007450745074507451,0.027002700270027002,0.04107077374404107,0.6164616461646164,0.04105410541054106,0.2669600293362669,0.0,0.0,0.0,0.0,0.0,0.0,0.0,0.0,0.0,0.0,0.0,LogViscosity873K,873,7.692134857177732,LogViscosity873K
245400033987,Ba,K,Na,O,Pb,Si,X,X,X,X,X,X,X,X,X,X,X,0.00765,0.055266666666666665,0.0252,0.6098833333333333,0.042,0.26,0.0,0.0,0.0,0.0,0.0,0.0,0.0,0.0,0.0,0.0,0.0,LogViscosity873K,873,7.678694725036621,LogViscosity873K
245400033988,Ba,K,Na,O,Pb,Si,X,X,X,X,X,X,X,X,X,X,X,0.017,0.0264,0.04006666666666665,0.6177499999999998,0.030049999999999993,0.2687333333333333,0.0,0.0,0.0,0.0,0.0,0.0,0.0,0.0,0.0,0.0,0.0,LogViscosity873K,873,8.068354606628418,LogViscosity873K
245400033989,Ba,K,Na,O,Pb,Si,X,X,X,X,X,X,X,X,X,X,X,0.0174,0.05393333333333332,0.04099999999999999,0.6031499999999999,0.030749999999999993,0.2537666666666666,0.0,0.0,0.0,0.0,0.0,0.0,0.0,0.0,0.0,0.0,0.0,LogViscosity873K,873,6.960802555084228,LogViscosity873K
245400033990,Ba,K,Na,O,Pb,Si,X,X,X,X,X,X,X,X,X,X,X,0.007649235076492351,0.05532780055327802,0.0420624604206246,0.6014065260140652,0.042045795420457964,0.2515081825150818,0.0,0.0,0.0,0.0,0.0,0.0,0.0,0.0,0.0,0.0,0.0,LogViscosity873K,873,6.800389766693115,LogViscosity873K
245400033991,Ba,K,Na,O,Pb,Si,X,X,X,X,X,X,X,X,X,X,X,0.018000000000000002,0.02786666666666666,0.0424,0.6114166666666667,0.042350000000000006,0.2579666666666667,0.0,0.0,0.0,0.0,0.0,0.0,0.0,0.0,0.0,0.0,0.0,LogViscosity873K,873,7.418607711791992,LogViscosity873K
245400033992,Ba,K,Na,O,Pb,Si,X,X,X,X,X,X,X,X,X,X,X,0.0184018401840184,0.05707237390405706,0.026002600260026005,0.6045437877121045,0.04335433543354334,0.2506250625062506,0.0,0.0,0.0,0.0,0.0,0.0,0.0,0.0,0.0,0.0,0.0,LogViscosity873K,873,7.236262321472168,LogViscosity873K
245400033993,Ba,K,Na,O,Pb,Si,X,X,X,X,X,X,X,X,X,X,X,0.01845,0.05713333333333333,0.0434,0.5957833333333332,0.0434,0.2418333333333333,0.0,0.0,0.0,0.0,0.0,0.0,0.0,0.0,0.0,0.0,0.0,LogViscosity873K,873,6.741170883178711,LogViscosity873K
245500033994,Ba,K,Na,O,Pb,Si,X,X,X,X,X,X,X,X,X,X,X,0.009800000000000005,0.04253333333333335,0.03233333333333334,0.6147333333333334,0.033700000000000015,0.2669,0.0,0.0,0.0,0.0,0.0,0.0,0.0,0.0,0.0,0.0,0.0,LogViscosity873K,873,7.810009002685548,LogViscosity873K
245500033995,Ba,K,Na,O,Pb,Si,X,X,X,X,X,X,X,X,X,X,X,0.012300000000000002,0.05080000000000002,0.028466666666666668,0.6122166666666666,0.032150000000000005,0.2640666666666667,0.0,0.0,0.0,0.0,0.0,0.0,0.0,0.0,0.0,0.0,0.0,LogViscosity873K,873,7.709778785705566,LogViscosity873K
245700034001,Al,K,Na,O,Pb,Sb,Si,X,X,X,X,X,X,X,X,X,X,0.003119937601247975,0.028066105344559774,0.06406538535895949,0.602243288467564,0.053348933021339584,0.0003279934401311974,0.248828356766198,0.0,0.0,0.0,0.0,0.0,0.0,0.0,0.0,0.0,0.0,LogViscosity873K,873,7.075623512268066,LogViscosity873K
245700034002,K,Na,O,Pb,Si,X,X,X,X,X,X,X,X,X,X,X,X,0.08046666666666666,0.0136,0.5991833333333333,0.06134999999999999,0.2454,0.0,0.0,0.0,0.0,0.0,0.0,0.0,0.0,0.0,0.0,0.0,0.0,LogViscosity873K,873,7.278639793395996,LogViscosity873K
245700034003,Al,Ca,Fe,K,Na,O,Pb,Si,X,X,X,X,X,X,X,X,X,0.005440217608704348,0.0014500580023200926,0.00014400576023040914,0.05293545075136338,0.033267997386562116,0.6039334906729601,0.05465218608744349,0.24817659373041584,0.0,0.0,0.0,0.0,0.0,0.0,0.0,0.0,0.0,LogViscosity873K,873,7.3005828857421875,LogViscosity873K
245700034004,Al,Ca,K,Mg,Na,O,Si,X,X,X,X,X,X,X,X,X,X,0.00188,0.0312,0.0012666666666666664,0.02725,0.1136,0.5894366666666666,0.23536666666666664,0.0,0.0,0.0,0.0,0.0,0.0,0.0,0.0,0.0,0.0,LogViscosity873K,873,8.8825044631958,LogViscosity873K
245700034005,Al,Ca,Fe,K,Mg,Na,O,Si,X,X,X,X,X,X,X,X,X,0.0030396960303969594,0.0320967903209679,0.00011998800119988,0.009332400093324,0.027497250274972497,0.10558944105589438,0.5888144518881444,0.23350998233509976,0.0,0.0,0.0,0.0,0.0,0.0,0.0,0.0,0.0,LogViscosity873K,873,8.571356773376465,LogViscosity873K
245700034006,Al,Ca,K,Mg,Na,O,Si,X,X,X,X,X,X,X,X,X,X,0.00392,0.03305,0.0314,0.02865,0.08826666666666666,0.5856133333333333,0.2291,0.0,0.0,0.0,0.0,0.0,0.0,0.0,0.0,0.0,0.0,LogViscosity873K,873,8.882651329040527,LogViscosity873K
245800034007,B,Ba,Fe,K,Na,O,Si,X,X,X,X,X,X,X,X,X,X,0.008359247667709907,0.0348468637822596,3.599676029157376e-05,0.04812900172317825,0.04252950567782233,0.6083225843007463,0.2577768000879921,0.0,0.0,0.0,0.0,0.0,0.0,0.0,0.0,0.0,0.0,LogViscosity873K,873,8.655071258544924,LogViscosity873K
245800034008,Al,B,Na,O,Si,X,X,X,X,X,X,X,X,X,X,X,X,0.012479999999999998,0.08432,0.04713333333333333,0.6269666666666666,0.2291,0.0,0.0,0.0,0.0,0.0,0.0,0.0,0.0,0.0,0.0,0.0,0.0,LogViscosity873K,873,9.96943187713623,LogViscosity873K
245800034009,Al,B,Na,O,Si,X,X,X,X,X,X,X,X,X,X,X,X,0.00892,0.08724,0.03266666666666666,0.6343066666666666,0.2368666666666666,0.0,0.0,0.0,0.0,0.0,0.0,0.0,0.0,0.0,0.0,0.0,0.0,LogViscosity873K,873,9.862592697143556,LogViscosity873K
245800034010,Al,B,Ba,Ca,K,Na,O,Si,X,X,X,X,X,X,X,X,X,0.0037196280371962795,0.050194980501949794,0.004149585041495849,0.0044995500449955,0.0085324800853248,0.03339666033396658,0.6338332833383327,0.2616738326167383,0.0,0.0,0.0,0.0,0.0,0.0,0.0,0.0,0.0,LogViscosity873K,873,10.70504379272461,LogViscosity873K
245800034011,Al,B,K,Na,O,Si,X,X,X,X,X,X,X,X,X,X,X,0.008799120087991198,0.07487251274872513,0.0245308802453088,0.0262640402626404,0.6273239342732393,0.2382095123820951,0.0,0.0,0.0,0.0,0.0,0.0,0.0,0.0,0.0,0.0,0.0,LogViscosity873K,873,9.962061882019043,LogViscosity873K
245800034012,Al,B,K,Na,O,Si,X,X,X,X,X,X,X,X,X,X,X,0.0036803680368036797,0.0952895289528953,0.0070673734040070674,0.016801680168016798,0.6382371570490382,0.2389238923892389,0.0,0.0,0.0,0.0,0.0,0.0,0.0,0.0,0.0,0.0,0.0,LogViscosity873K,873,11.114168167114258,LogViscosity873K
245800034013,Al,B,Ba,K,Na,O,Si,X,X,X,X,X,X,X,X,X,X,0.002000200020002,0.07316731673167316,0.006850685068506851,0.006734006734006733,0.006867353402006866,0.645054505450545,0.2593259325932593,0.0,0.0,0.0,0.0,0.0,0.0,0.0,0.0,0.0,0.0,LogViscosity873K,873,11.700410842895508,LogViscosity873K
245900034017,Al,Ba,Ca,Fe,K,Mg,Na,O,Si,X,X,X,X,X,X,X,X,0.0019201920192019203,0.01000100010001,0.030103010301030107,0.0006000600060006003,0.0174017401740174,0.02665266526652666,0.08254158749208257,0.594022735606894,0.23675700903423674,0.0,0.0,0.0,0.0,0.0,0.0,0.0,0.0,LogViscosity873K,873,9.114572525024414,LogViscosity873K
245900034021,B,Ba,Ca,K,Mg,Na,O,Si,X,X,X,X,X,X,X,X,X,0.007040000000000002,0.004,0.0301,0.0282,0.02665,0.0726,0.5948433333333333,0.23656666666666665,0.0,0.0,0.0,0.0,0.0,0.0,0.0,0.0,0.0,LogViscosity873K,873,8.800982475280762,LogViscosity873K
256500035297,Fe,Na,O,Si,X,X,X,X,X,X,X,X,X,X,X,X,X,0.04,0.07999999999999999,0.6133333333333333,0.26666666666666666,0.0,0.0,0.0,0.0,0.0,0.0,0.0,0.0,0.0,0.0,0.0,0.0,0.0,LogViscosity873K,873,8.931612014770508,LogViscosity873K
256500035298,Fe,Na,O,Si,X,X,X,X,X,X,X,X,X,X,X,X,X,0.07400000000000001,0.07400000000000002,0.6050000000000001,0.24700000000000005,0.0,0.0,0.0,0.0,0.0,0.0,0.0,0.0,0.0,0.0,0.0,0.0,0.0,LogViscosity873K,873,8.794244766235353,LogViscosity873K
256500035299,Fe,Na,O,Si,X,X,X,X,X,X,X,X,X,X,X,X,X,0.1035,0.06866666666666668,0.5978333333333333,0.23,0.0,0.0,0.0,0.0,0.0,0.0,0.0,0.0,0.0,0.0,0.0,0.0,0.0,LogViscosity873K,873,8.547811508178713,LogViscosity873K
256500035300,Fe,Na,O,Si,X,X,X,X,X,X,X,X,X,X,X,X,X,0.038499999999999986,0.10266666666666664,0.6024999999999999,0.2563333333333333,0.0,0.0,0.0,0.0,0.0,0.0,0.0,0.0,0.0,0.0,0.0,0.0,0.0,LogViscosity873K,873,8.255935668945312,LogViscosity873K
256500035301,Fe,Na,O,Si,X,X,X,X,X,X,X,X,X,X,X,X,X,0.07150000000000001,0.09533333333333334,0.5951666666666667,0.238,0.0,0.0,0.0,0.0,0.0,0.0,0.0,0.0,0.0,0.0,0.0,0.0,0.0,LogViscosity873K,873,8.02125358581543,LogViscosity873K
256500035302,Fe,Na,O,Si,X,X,X,X,X,X,X,X,X,X,X,X,X,0.1,0.08866666666666667,0.589,0.22233333333333333,0.0,0.0,0.0,0.0,0.0,0.0,0.0,0.0,0.0,0.0,0.0,0.0,0.0,LogViscosity873K,873,8.239977836608888,LogViscosity873K
258900035530,Al,Ca,K,Na,O,Si,X,X,X,X,X,X,X,X,X,X,X,0.00048,0.05435,0.0005333333333333334,0.07793333333333333,0.6092366666666665,0.2574666666666666,0.0,0.0,0.0,0.0,0.0,0.0,0.0,0.0,0.0,0.0,0.0,LogViscosity873K,873,10.525186538696287,LogViscosity873K
258900035531,Al,Ca,K,Mg,Na,O,Si,X,X,X,X,X,X,X,X,X,X,0.02004,0.0579,0.0098,0.0129,0.07173333333333333,0.5989599999999999,0.22866666666666666,0.0,0.0,0.0,0.0,0.0,0.0,0.0,0.0,0.0,0.0,LogViscosity873K,873,11.867332458496096,LogViscosity873K
258900035532,Al,Ca,K,Mg,Na,O,Si,X,X,X,X,X,X,X,X,X,X,0.0146,0.06605,0.017599999999999998,0.0057,0.07053333333333334,0.59625,0.22926666666666665,0.0,0.0,0.0,0.0,0.0,0.0,0.0,0.0,0.0,0.0,LogViscosity873K,873,11.313188552856445,LogViscosity873K
258900035533,Al,Ca,K,Mg,Na,O,Si,X,X,X,X,X,X,X,X,X,X,0.00968,0.0528,0.027333333333333328,0.0165,0.07213333333333333,0.59222,0.2293333333333333,0.0,0.0,0.0,0.0,0.0,0.0,0.0,0.0,0.0,0.0,LogViscosity873K,873,10.17098903656006,LogViscosity873K
258900035534,Al,Ca,K,Mg,Na,O,Si,X,X,X,X,X,X,X,X,X,X,0.0054399999999999995,0.06165,0.0362,0.0096,0.06986666666666666,0.5889766666666667,0.2282666666666667,0.0,0.0,0.0,0.0,0.0,0.0,0.0,0.0,0.0,0.0,LogViscosity873K,873,9.7872953414917,LogViscosity873K
258900035535,Al,Ca,K,Mg,Na,O,Si,X,X,X,X,X,X,X,X,X,X,0.00964096409640964,0.07155715571557156,6.667333400006666e-05,0.0138013801380138,0.07694102743607692,0.598103143647698,0.22988965563222985,0.0,0.0,0.0,0.0,0.0,0.0,0.0,0.0,0.0,0.0,LogViscosity873K,873,11.630725860595705,LogViscosity873K
258900035536,Al,Ca,K,Mg,Na,O,Si,X,X,X,X,X,X,X,X,X,X,0.00528,0.05495,0.011199999999999998,0.00585,0.08173333333333332,0.5990533333333333,0.2419333333333333,0.0,0.0,0.0,0.0,0.0,0.0,0.0,0.0,0.0,0.0,LogViscosity873K,873,10.10423469543457,LogViscosity873K
258900035537,Al,Ca,K,Mg,Na,O,Si,X,X,X,X,X,X,X,X,X,X,0.00084,0.06375,0.01893333333333333,0.016200000000000003,0.0784,0.59121,0.2306666666666667,0.0,0.0,0.0,0.0,0.0,0.0,0.0,0.0,0.0,0.0,LogViscosity873K,873,9.718757629394533,LogViscosity873K
258900035538,Al,Ca,K,Mg,Na,O,Si,X,X,X,X,X,X,X,X,X,X,0.017560000000000003,0.04769999999999998,0.02693333333333333,0.0093,0.07633333333333334,0.5931066666666667,0.2290666666666667,0.0,0.0,0.0,0.0,0.0,0.0,0.0,0.0,0.0,0.0,LogViscosity873K,873,10.262490272521973,LogViscosity873K
258900035539,Al,Ca,K,Mg,Na,O,Si,X,X,X,X,X,X,X,X,X,X,0.01192,0.05075,0.033733333333333324,0.05075,0.06886666666666666,0.5795466666666665,0.20443333333333327,0.0,0.0,0.0,0.0,0.0,0.0,0.0,0.0,0.0,0.0,LogViscosity873K,873,9.881681442260742,LogViscosity873K
258900035540,Al,Ca,K,Mg,Na,O,Si,X,X,X,X,X,X,X,X,X,X,0.01764,0.0645,0.00013333333333333334,0.0049,0.08426666666666667,0.5983933333333333,0.23016666666666666,0.0,0.0,0.0,0.0,0.0,0.0,0.0,0.0,0.0,0.0,LogViscosity873K,873,11.941202163696287,LogViscosity873K
258900035541,Al,Ca,K,Mg,Na,O,Si,X,X,X,X,X,X,X,X,X,X,0.01292,0.04805,0.009999999999999998,0.0175,0.08333333333333333,0.5959966666666666,0.2322,0.0,0.0,0.0,0.0,0.0,0.0,0.0,0.0,0.0,0.0,LogViscosity873K,873,10.469988822937012,LogViscosity873K
258900035542,Al,Ca,K,Mg,Na,O,Si,X,X,X,X,X,X,X,X,X,X,0.00812,0.0584,0.01873333333333333,0.00915,0.08426666666666666,0.5912966666666666,0.2300333333333333,0.0,0.0,0.0,0.0,0.0,0.0,0.0,0.0,0.0,0.0,LogViscosity873K,873,9.94985294342041,LogViscosity873K
258900035543,Al,Ca,K,Na,O,Si,X,X,X,X,X,X,X,X,X,X,X,0.0054800000000000005,0.0667,0.028399999999999995,0.08306666666666666,0.5877866666666666,0.2285666666666666,0.0,0.0,0.0,0.0,0.0,0.0,0.0,0.0,0.0,0.0,0.0,LogViscosity873K,873,9.697790145874023,LogViscosity873K
258900035544,Ca,K,Mg,Na,O,Si,X,X,X,X,X,X,X,X,X,X,X,0.05275000000000001,0.03793333333333334,0.01285,0.08386666666666667,0.5839000000000001,0.2287,0.0,0.0,0.0,0.0,0.0,0.0,0.0,0.0,0.0,0.0,0.0,LogViscosity873K,873,8.793221473693848,LogViscosity873K
258900035545,Al,Ca,K,Mg,Na,O,Si,X,X,X,X,X,X,X,X,X,X,0.005240000000000001,0.05929999999999998,0.00019999999999999996,0.016799999999999992,0.09099999999999997,0.5948266666666666,0.2326333333333333,0.0,0.0,0.0,0.0,0.0,0.0,0.0,0.0,0.0,0.0,LogViscosity873K,873,10.1810884475708,LogViscosity873K
258900035546,Al,Ca,K,Mg,Na,O,Si,X,X,X,X,X,X,X,X,X,X,0.0004000000000000001,0.06940000000000003,0.010466666666666671,0.008150000000000001,0.08960000000000001,0.5907166666666668,0.23126666666666676,0.0,0.0,0.0,0.0,0.0,0.0,0.0,0.0,0.0,0.0,LogViscosity873K,873,9.90291976928711,LogViscosity873K
258900035547,Al,Ca,K,Na,O,Si,X,X,X,X,X,X,X,X,X,X,X,0.01768,0.0528,0.019533333333333337,0.09086666666666668,0.59092,0.2282,0.0,0.0,0.0,0.0,0.0,0.0,0.0,0.0,0.0,0.0,0.0,LogViscosity873K,873,10.231657028198242,LogViscosity873K
258900035548,Al,Ca,K,Mg,Na,O,Si,X,X,X,X,X,X,X,X,X,X,0.012440000000000001,0.0584,0.0274,0.01325,0.08519999999999996,0.58441,0.2189,0.0,0.0,0.0,0.0,0.0,0.0,0.0,0.0,0.0,0.0,LogViscosity873K,873,9.809836387634276,LogViscosity873K
258900035549,Al,Ca,K,Mg,Na,O,Si,X,X,X,X,X,X,X,X,X,X,0.0088,0.0478,0.03626666666666666,0.0055000000000000005,0.0904,0.5841,0.2271333333333333,0.0,0.0,0.0,0.0,0.0,0.0,0.0,0.0,0.0,0.0,LogViscosity873K,873,9.031571388244627,LogViscosity873K
258900035550,Al,Ca,K,Mg,Na,O,Si,X,X,X,X,X,X,X,X,X,X,0.013039999999999996,0.05315,6.666666666666667e-05,0.00945,0.10046666666666662,0.5933599999999999,0.23046666666666665,0.0,0.0,0.0,0.0,0.0,0.0,0.0,0.0,0.0,0.0,LogViscosity873K,873,10.49384593963623,LogViscosity873K
258900035551,Al,Ca,K,Na,O,Si,X,X,X,X,X,X,X,X,X,X,X,0.01004,0.06195,0.01046666666666667,0.09673333333333334,0.5907433333333333,0.23006666666666664,0.0,0.0,0.0,0.0,0.0,0.0,0.0,0.0,0.0,0.0,0.0,LogViscosity873K,873,9.9758939743042,LogViscosity873K
258900035552,Al,Ca,K,Mg,Na,O,Si,X,X,X,X,X,X,X,X,X,X,0.00468046804680468,0.04820482048204821,0.01906857352401907,0.013201320132013205,0.09794312764609794,0.5869120245357868,0.22998966563323,0.0,0.0,0.0,0.0,0.0,0.0,0.0,0.0,0.0,0.0,LogViscosity873K,873,8.968257904052734,LogViscosity873K
258900035553,Al,Ca,K,Mg,Na,O,Si,X,X,X,X,X,X,X,X,X,X,0.0009199999999999999,0.05785,0.02786666666666666,0.0041,0.0968,0.58353,0.2289333333333333,0.0,0.0,0.0,0.0,0.0,0.0,0.0,0.0,0.0,0.0,LogViscosity873K,873,8.710456848144531,LogViscosity873K
258900035554,Al,Ca,K,Mg,Na,O,Si,X,X,X,X,X,X,X,X,X,X,0.016560000000000002,0.0614,0.03373333333333333,0.0154,0.08873333333333333,0.5770733333333333,0.2071,0.0,0.0,0.0,0.0,0.0,0.0,0.0,0.0,0.0,0.0,LogViscosity873K,873,9.554529190063477,LogViscosity873K
258900035555,Al,Ca,K,Mg,Na,O,Si,X,X,X,X,X,X,X,X,X,X,0.0051600000000000005,0.05425,0.010666666666666666,0.0149,0.0728,0.6010233333333334,0.2412,0.0,0.0,0.0,0.0,0.0,0.0,0.0,0.0,0.0,0.0,LogViscosity873K,873,10.461950302124023,LogViscosity873K
258900035556,Al,Ca,K,Mg,Na,O,Si,X,X,X,X,X,X,X,X,X,X,0.005680000000000001,0.04515,0.02973333333333333,0.0097,0.07946666666666666,0.5928366666666667,0.2374333333333333,0.0,0.0,0.0,0.0,0.0,0.0,0.0,0.0,0.0,0.0,LogViscosity873K,873,9.37502670288086,LogViscosity873K
258900035557,Al,Ca,K,Mg,Na,O,Si,X,X,X,X,X,X,X,X,X,X,0.0048,0.0602,0.0003333333333333333,0.0049,0.08406666666666665,0.6019666666666668,0.24373333333333336,0.0,0.0,0.0,0.0,0.0,0.0,0.0,0.0,0.0,0.0,LogViscosity873K,873,10.685284614562988,LogViscosity873K
258900035558,Al,Ca,K,Na,O,Si,X,X,X,X,X,X,X,X,X,X,X,0.005200000000000002,0.04860000000000001,0.020133333333333336,0.09166666666666667,0.5937000000000001,0.24070000000000005,0.0,0.0,0.0,0.0,0.0,0.0,0.0,0.0,0.0,0.0,0.0,LogViscosity873K,873,9.293906211853027,LogViscosity873K
258900035559,Al,Ca,K,Mg,Na,O,Si,X,X,X,X,X,X,X,X,X,X,0.00556,0.05665,0.03453333333333333,0.0167,0.09053333333333333,0.5787566666666666,0.21726666666666666,0.0,0.0,0.0,0.0,0.0,0.0,0.0,0.0,0.0,0.0,LogViscosity873K,873,8.874679565429688,LogViscosity873K
264500032914,Al,B,Na,O,Si,X,X,X,X,X,X,X,X,X,X,X,X,0.00224,0.09596,0.0336,0.6335,0.2347,0.0,0.0,0.0,0.0,0.0,0.0,0.0,0.0,0.0,0.0,0.0,0.0,LogViscosity873K,873,9.629971504211426,LogViscosity873K
264500032915,Al,B,Na,O,Si,X,X,X,X,X,X,X,X,X,X,X,X,0.00468,0.09536,0.03293333333333333,0.6335266666666666,0.2335,0.0,0.0,0.0,0.0,0.0,0.0,0.0,0.0,0.0,0.0,0.0,0.0,LogViscosity873K,873,10.45687770843506,LogViscosity873K
264500032916,Al,B,Na,O,Si,X,X,X,X,X,X,X,X,X,X,X,X,0.006880000000000001,0.0942,0.03293333333333333,0.6333533333333333,0.23263333333333336,0.0,0.0,0.0,0.0,0.0,0.0,0.0,0.0,0.0,0.0,0.0,0.0,LogViscosity873K,873,9.43899917602539,LogViscosity873K
264500032917,Al,B,Na,O,Si,X,X,X,X,X,X,X,X,X,X,X,X,0.0088,0.0962,0.03413333333333333,0.6320999999999999,0.22876666666666665,0.0,0.0,0.0,0.0,0.0,0.0,0.0,0.0,0.0,0.0,0.0,0.0,LogViscosity873K,873,9.432095527648926,LogViscosity873K
264500032918,Al,B,Na,O,Si,X,X,X,X,X,X,X,X,X,X,X,X,0.01348,0.09608,0.0344,0.6312066666666667,0.22483333333333333,0.0,0.0,0.0,0.0,0.0,0.0,0.0,0.0,0.0,0.0,0.0,0.0,LogViscosity873K,873,9.009795188903807,LogViscosity873K
264500032919,Al,B,Na,O,Si,X,X,X,X,X,X,X,X,X,X,X,X,0.01708170817081708,0.09668966896689672,0.034670133680034666,0.6303697036370304,0.2211887855452212,0.0,0.0,0.0,0.0,0.0,0.0,0.0,0.0,0.0,0.0,0.0,0.0,LogViscosity873K,873,8.768560409545897,LogViscosity873K
264500032920,Al,B,Na,O,Si,X,X,X,X,X,X,X,X,X,X,X,X,0.021519999999999997,0.0974,0.0348,0.6294466666666666,0.21683333333333327,0.0,0.0,0.0,0.0,0.0,0.0,0.0,0.0,0.0,0.0,0.0,0.0,LogViscosity873K,873,9.438494682312012,LogViscosity873K
268100110685,Al,As,B,Ba,O,Pb,Sb,Si,Zn,X,X,X,X,X,X,X,X,0.011718125099984005,0.0009598464245720684,0.03911374180131179,0.10658294672852343,0.6003132832080199,0.0272456406974884,0.00038393856982882736,0.17453874046819173,0.03914373700207967,0.0,0.0,0.0,0.0,0.0,0.0,0.0,0.0,LogViscosity873K,873,11.999996185302734,LogViscosity873K
268700110688,As,Ca,K,Mg,Na,O,Pb,Sb,Si,Zn,X,X,X,X,X,X,X,0.0004,0.0151,0.0402,0.00905,0.0134,0.5956933333333333,0.0828,0.0004400000000000001,0.21776666666666664,0.02515,0.0,0.0,0.0,0.0,0.0,0.0,0.0,LogViscosity873K,873,7.954843521118164,LogViscosity873K
302900001590,O,Pb,Si,X,X,X,X,X,X,X,X,X,X,X,X,X,X,0.6333333333333333,0.1,0.26666666666666666,0.0,0.0,0.0,0.0,0.0,0.0,0.0,0.0,0.0,0.0,0.0,0.0,0.0,0.0,LogViscosity873K,873,9.917534828186037,LogViscosity873K
302900001592,O,Pb,Si,X,X,X,X,X,X,X,X,X,X,X,X,X,X,0.6111666666666666,0.16649999999999998,0.22233333333333333,0.0,0.0,0.0,0.0,0.0,0.0,0.0,0.0,0.0,0.0,0.0,0.0,0.0,0.0,LogViscosity873K,873,7.428572654724121,LogViscosity873K
302900001593,O,Pb,Si,X,X,X,X,X,X,X,X,X,X,X,X,X,X,0.6083333333333334,0.175,0.21666666666666667,0.0,0.0,0.0,0.0,0.0,0.0,0.0,0.0,0.0,0.0,0.0,0.0,0.0,0.0,LogViscosity873K,873,7.2748775482177725,LogViscosity873K
