Repository: Fraunhofer-SCAI/glassmtl

This folder contains all preprocessed datasets that are used in our paper and which are subsequently split in the experiments into training, validation, and test sets. In case of the log-viscosity, the file `all_t.csv` lists the temperature as extra parameter for the parametric training. The folder `LogViscosity/` contains the log-viscosity data at all available temperatures.

File: datasets/LogViscosity873K/all_t.csv (part 4 of 15)
,elements,elements,elements,elements,elements,elements,elements,elements,elements,elements,elements,elements,elements,elements,elements,elements,elements,at_fracs,at_fracs,at_fracs,at_fracs,at_fracs,at_fracs,at_fracs,at_fracs,at_fracs,at_fracs,at_fracs,at_fracs,at_fracs,at_fracs,at_fracs,at_fracs,at_fracs,prop_name,t,prop_val,prop_id
302900001594,O,Pb,Si,X,X,X,X,X,X,X,X,X,X,X,X,X,X,0.5981666666666666,0.2055,0.1963333333333333,0.0,0.0,0.0,0.0,0.0,0.0,0.0,0.0,0.0,0.0,0.0,0.0,0.0,0.0,LogViscosity873K,873,6.455961227416992,LogViscosity873K
302900001595,O,Pb,Si,X,X,X,X,X,X,X,X,X,X,X,X,X,X,0.5965,0.2105,0.193,0.0,0.0,0.0,0.0,0.0,0.0,0.0,0.0,0.0,0.0,0.0,0.0,0.0,0.0,LogViscosity873K,873,5.496438503265381,LogViscosity873K
302900001596,O,Pb,Si,X,X,X,X,X,X,X,X,X,X,X,X,X,X,0.5916666666666667,0.225,0.18333333333333332,0.0,0.0,0.0,0.0,0.0,0.0,0.0,0.0,0.0,0.0,0.0,0.0,0.0,0.0,LogViscosity873K,873,5.663290500640869,LogViscosity873K
303200001621,B,O,Si,X,X,X,X,X,X,X,X,X,X,X,X,X,X,0.30160000000000003,0.6164,0.08199999999999999,0.0,0.0,0.0,0.0,0.0,0.0,0.0,0.0,0.0,0.0,0.0,0.0,0.0,0.0,LogViscosity873K,873,3.4220552444458012,LogViscosity873K
303200001622,B,O,Si,X,X,X,X,X,X,X,X,X,X,X,X,X,X,0.31880000000000003,0.6135333333333334,0.06766666666666668,0.0,0.0,0.0,0.0,0.0,0.0,0.0,0.0,0.0,0.0,0.0,0.0,0.0,0.0,LogViscosity873K,873,3.1612749099731445,LogViscosity873K
303200001623,B,O,Si,X,X,X,X,X,X,X,X,X,X,X,X,X,X,0.3452,0.6091333333333333,0.04566666666666666,0.0,0.0,0.0,0.0,0.0,0.0,0.0,0.0,0.0,0.0,0.0,0.0,0.0,0.0,LogViscosity873K,873,2.7464869022369385,LogViscosity873K
303200001624,B,O,Si,X,X,X,X,X,X,X,X,X,X,X,X,X,X,0.3616,0.6064,0.032,0.0,0.0,0.0,0.0,0.0,0.0,0.0,0.0,0.0,0.0,0.0,0.0,0.0,0.0,LogViscosity873K,873,2.7590737342834486,LogViscosity873K
303200001625,B,O,Si,X,X,X,X,X,X,X,X,X,X,X,X,X,X,0.3724,0.6046,0.023,0.0,0.0,0.0,0.0,0.0,0.0,0.0,0.0,0.0,0.0,0.0,0.0,0.0,0.0,LogViscosity873K,873,2.47237515449524,LogViscosity873K
303200001626,B,O,Si,X,X,X,X,X,X,X,X,X,X,X,X,X,X,0.3908,0.6015333333333333,0.007666666666666665,0.0,0.0,0.0,0.0,0.0,0.0,0.0,0.0,0.0,0.0,0.0,0.0,0.0,0.0,LogViscosity873K,873,2.4955484867095947,LogViscosity873K
304200001686,Na,O,Si,X,X,X,X,X,X,X,X,X,X,X,X,X,X,0.22306666666666666,0.5551333333333334,0.2218,0.0,0.0,0.0,0.0,0.0,0.0,0.0,0.0,0.0,0.0,0.0,0.0,0.0,0.0,LogViscosity873K,873,6.495018005371094,LogViscosity873K
315100001302,B,Na,O,X,X,X,X,X,X,X,X,X,X,X,X,X,X,0.3832,0.027999999999999997,0.5888,0.0,0.0,0.0,0.0,0.0,0.0,0.0,0.0,0.0,0.0,0.0,0.0,0.0,0.0,LogViscosity873K,873,2.8821842670440674,LogViscosity873K
315100001303,B,Na,O,X,X,X,X,X,X,X,X,X,X,X,X,X,X,0.3688,0.052000000000000005,0.5792,0.0,0.0,0.0,0.0,0.0,0.0,0.0,0.0,0.0,0.0,0.0,0.0,0.0,0.0,LogViscosity873K,873,2.9309782981872563,LogViscosity873K
315100001304,B,Na,O,X,X,X,X,X,X,X,X,X,X,X,X,X,X,0.3416000000000001,0.09733333333333333,0.5610666666666667,0.0,0.0,0.0,0.0,0.0,0.0,0.0,0.0,0.0,0.0,0.0,0.0,0.0,0.0,LogViscosity873K,873,3.620317459106445,LogViscosity873K
315100001305,B,Na,O,X,X,X,X,X,X,X,X,X,X,X,X,X,X,0.32799999999999996,0.12,0.5519999999999999,0.0,0.0,0.0,0.0,0.0,0.0,0.0,0.0,0.0,0.0,0.0,0.0,0.0,0.0,LogViscosity873K,873,4.499557495117188,LogViscosity873K
315100001306,B,Na,O,X,X,X,X,X,X,X,X,X,X,X,X,X,X,0.30360000000000004,0.16066666666666668,0.5357333333333333,0.0,0.0,0.0,0.0,0.0,0.0,0.0,0.0,0.0,0.0,0.0,0.0,0.0,0.0,LogViscosity873K,873,5.138360023498535,LogViscosity873K
315100001307,B,Na,O,X,X,X,X,X,X,X,X,X,X,X,X,X,X,0.2912,0.18133333333333332,0.5274666666666666,0.0,0.0,0.0,0.0,0.0,0.0,0.0,0.0,0.0,0.0,0.0,0.0,0.0,0.0,LogViscosity873K,873,4.932708263397217,LogViscosity873K
315100001308,B,Na,O,X,X,X,X,X,X,X,X,X,X,X,X,X,X,0.2664,0.22266666666666665,0.5109333333333332,0.0,0.0,0.0,0.0,0.0,0.0,0.0,0.0,0.0,0.0,0.0,0.0,0.0,0.0,LogViscosity873K,873,4.09426212310791,LogViscosity873K
318300000378,Al,Ca,Fe,K,Na,O,Pb,Si,Ti,X,X,X,X,X,X,X,X,0.0007200792087129585,0.0011001210133114645,3.20035203872426e-05,0.07087446285758099,0.0008000880096810648,0.6108518603713075,0.0584564302073228,0.2570616101104455,0.00010334470125047088,0.0,0.0,0.0,0.0,0.0,0.0,0.0,0.0,LogViscosity873K,873,7.892243385314941,LogViscosity873K
326300110715,As,K,O,Pb,Sb,Si,X,X,X,X,X,X,X,X,X,X,X,0.0005200000000000001,0.03666666666666667,0.6047899999999999,0.13015000000000002,0.0004400000000000001,0.2274333333333333,0.0,0.0,0.0,0.0,0.0,0.0,0.0,0.0,0.0,0.0,0.0,LogViscosity873K,873,6.749978542327881,LogViscosity873K
331600002004,K,Li,O,Si,X,X,X,X,X,X,X,X,X,X,X,X,X,0.03333333333333333,0.1,0.6,0.26666666666666666,0.0,0.0,0.0,0.0,0.0,0.0,0.0,0.0,0.0,0.0,0.0,0.0,0.0,LogViscosity873K,873,7.794585227966309,LogViscosity873K
331600002006,K,Li,O,Si,X,X,X,X,X,X,X,X,X,X,X,X,X,0.1,0.03333333333333333,0.6,0.26666666666666666,0.0,0.0,0.0,0.0,0.0,0.0,0.0,0.0,0.0,0.0,0.0,0.0,0.0,LogViscosity873K,873,7.16478157043457,LogViscosity873K
331600002018,K,O,Si,X,X,X,X,X,X,X,X,X,X,X,X,X,X,0.03333333333333333,0.65,0.31666666666666665,0.0,0.0,0.0,0.0,0.0,0.0,0.0,0.0,0.0,0.0,0.0,0.0,0.0,0.0,LogViscosity873K,873,11.796307563781738,LogViscosity873K
331600002019,Na,O,Si,X,X,X,X,X,X,X,X,X,X,X,X,X,X,0.08666666666666667,0.6233333333333333,0.29,0.0,0.0,0.0,0.0,0.0,0.0,0.0,0.0,0.0,0.0,0.0,0.0,0.0,0.0,LogViscosity873K,873,11.25470733642578,LogViscosity873K
331600002020,K,Na,O,Si,X,X,X,X,X,X,X,X,X,X,X,X,X,0.01333333333333333,0.07333333333333332,0.6233333333333333,0.29,0.0,0.0,0.0,0.0,0.0,0.0,0.0,0.0,0.0,0.0,0.0,0.0,0.0,LogViscosity873K,873,9.66154956817627,LogViscosity873K
331600002021,K,Na,O,Si,X,X,X,X,X,X,X,X,X,X,X,X,X,0.02666666666666666,0.06,0.6233333333333333,0.29,0.0,0.0,0.0,0.0,0.0,0.0,0.0,0.0,0.0,0.0,0.0,0.0,0.0,LogViscosity873K,873,9.03129768371582,LogViscosity873K
331600002022,K,Na,O,Si,X,X,X,X,X,X,X,X,X,X,X,X,X,0.04,0.04666666666666667,0.6233333333333333,0.29,0.0,0.0,0.0,0.0,0.0,0.0,0.0,0.0,0.0,0.0,0.0,0.0,0.0,LogViscosity873K,873,8.77934455871582,LogViscosity873K
331600002023,K,Na,O,Si,X,X,X,X,X,X,X,X,X,X,X,X,X,0.05333333333333333,0.03333333333333333,0.6233333333333333,0.29,0.0,0.0,0.0,0.0,0.0,0.0,0.0,0.0,0.0,0.0,0.0,0.0,0.0,LogViscosity873K,873,8.927755355834961,LogViscosity873K
331600002024,K,Na,O,Si,X,X,X,X,X,X,X,X,X,X,X,X,X,0.06666666666666668,0.02,0.6233333333333333,0.29,0.0,0.0,0.0,0.0,0.0,0.0,0.0,0.0,0.0,0.0,0.0,0.0,0.0,LogViscosity873K,873,8.748128890991213,LogViscosity873K
331600002025,K,O,Si,X,X,X,X,X,X,X,X,X,X,X,X,X,X,0.08666666666666667,0.6233333333333333,0.29,0.0,0.0,0.0,0.0,0.0,0.0,0.0,0.0,0.0,0.0,0.0,0.0,0.0,0.0,LogViscosity873K,873,9.363837242126463,LogViscosity873K
331600002027,K,Na,O,Si,X,X,X,X,X,X,X,X,X,X,X,X,X,0.01333333333333333,0.12,0.6,0.26666666666666666,0.0,0.0,0.0,0.0,0.0,0.0,0.0,0.0,0.0,0.0,0.0,0.0,0.0,LogViscosity873K,873,7.331025123596191,LogViscosity873K
331600002028,K,Na,O,Si,X,X,X,X,X,X,X,X,X,X,X,X,X,0.02666666666666666,0.10666666666666666,0.6,0.26666666666666666,0.0,0.0,0.0,0.0,0.0,0.0,0.0,0.0,0.0,0.0,0.0,0.0,0.0,LogViscosity873K,873,6.994549751281737,LogViscosity873K
331600002029,K,Na,O,Si,X,X,X,X,X,X,X,X,X,X,X,X,X,0.04,0.09333333333333334,0.6,0.26666666666666666,0.0,0.0,0.0,0.0,0.0,0.0,0.0,0.0,0.0,0.0,0.0,0.0,0.0,LogViscosity873K,873,7.12586784362793,LogViscosity873K
331600002030,K,Na,O,Si,X,X,X,X,X,X,X,X,X,X,X,X,X,0.05333333333333333,0.07999999999999999,0.6,0.26666666666666666,0.0,0.0,0.0,0.0,0.0,0.0,0.0,0.0,0.0,0.0,0.0,0.0,0.0,LogViscosity873K,873,7.180388450622559,LogViscosity873K
331600002032,K,Na,O,Si,X,X,X,X,X,X,X,X,X,X,X,X,X,0.1,0.03333333333333333,0.6,0.26666666666666666,0.0,0.0,0.0,0.0,0.0,0.0,0.0,0.0,0.0,0.0,0.0,0.0,0.0,LogViscosity873K,873,7.6419124603271475,LogViscosity873K
331700002034,Li,Na,O,Si,X,X,X,X,X,X,X,X,X,X,X,X,X,0.06666666666666668,0.06666666666666668,0.6,0.26666666666666666,0.0,0.0,0.0,0.0,0.0,0.0,0.0,0.0,0.0,0.0,0.0,0.0,0.0,LogViscosity873K,873,6.926083087921143,LogViscosity873K
331800002037,Ca,Na,O,Si,X,X,X,X,X,X,X,X,X,X,X,X,X,0.0486,0.13579999999999998,0.5825666666666667,0.2330333333333333,0.0,0.0,0.0,0.0,0.0,0.0,0.0,0.0,0.0,0.0,0.0,0.0,0.0,LogViscosity873K,873,8.688409805297853,LogViscosity873K
331800002038,Ca,Na,O,Si,X,X,X,X,X,X,X,X,X,X,X,X,X,0.0478,0.12539999999999998,0.5880333333333332,0.23876666666666665,0.0,0.0,0.0,0.0,0.0,0.0,0.0,0.0,0.0,0.0,0.0,0.0,0.0,LogViscosity873K,873,8.924492835998535,LogViscosity873K
331800002039,Ca,K,Na,O,Si,X,X,X,X,X,X,X,X,X,X,X,X,0.03655219313158789,0.0004266922682027588,0.13500810048602913,0.5867652059123547,0.24124780820182545,0.0,0.0,0.0,0.0,0.0,0.0,0.0,0.0,0.0,0.0,0.0,0.0,LogViscosity873K,873,8.478263854980469,LogViscosity873K
331900002040,Na,O,Si,X,X,X,X,X,X,X,X,X,X,X,X,X,X,0.2266666666666667,0.5533333333333333,0.22,0.0,0.0,0.0,0.0,0.0,0.0,0.0,0.0,0.0,0.0,0.0,0.0,0.0,0.0,LogViscosity873K,873,6.308027267456055,LogViscosity873K
331900002041,Na,O,Pb,Si,X,X,X,X,X,X,X,X,X,X,X,X,X,0.17733333333333334,0.5609999999999999,0.05099999999999999,0.2106666666666666,0.0,0.0,0.0,0.0,0.0,0.0,0.0,0.0,0.0,0.0,0.0,0.0,0.0,LogViscosity873K,873,5.092545509338379,LogViscosity873K
331900002042,Na,O,Pb,Si,X,X,X,X,X,X,X,X,X,X,X,X,X,0.13066666666666665,0.5686666666666667,0.098,0.20266666666666666,0.0,0.0,0.0,0.0,0.0,0.0,0.0,0.0,0.0,0.0,0.0,0.0,0.0,LogViscosity873K,873,4.867948532104492,LogViscosity873K
331900002043,Na,O,Pb,Si,X,X,X,X,X,X,X,X,X,X,X,X,X,0.12266666666666665,0.5651666666666666,0.1205,0.19166666666666665,0.0,0.0,0.0,0.0,0.0,0.0,0.0,0.0,0.0,0.0,0.0,0.0,0.0,LogViscosity873K,873,4.506216049194336,LogViscosity873K
331900002044,Na,O,Pb,Si,X,X,X,X,X,X,X,X,X,X,X,X,X,0.102,0.5708333333333333,0.13449999999999998,0.19266666666666665,0.0,0.0,0.0,0.0,0.0,0.0,0.0,0.0,0.0,0.0,0.0,0.0,0.0,LogViscosity873K,873,4.476336479187012,LogViscosity873K
331900002045,Na,O,Pb,Si,X,X,X,X,X,X,X,X,X,X,X,X,X,0.09133333333333332,0.5716666666666667,0.14800000000000002,0.18899999999999997,0.0,0.0,0.0,0.0,0.0,0.0,0.0,0.0,0.0,0.0,0.0,0.0,0.0,LogViscosity873K,873,4.3496718406677255,LogViscosity873K
331900002046,Na,O,Pb,Si,X,X,X,X,X,X,X,X,X,X,X,X,X,0.08133333333333333,0.5706666666666667,0.166,0.182,0.0,0.0,0.0,0.0,0.0,0.0,0.0,0.0,0.0,0.0,0.0,0.0,0.0,LogViscosity873K,873,4.254251956939696,LogViscosity873K
331900002047,Na,O,Pb,Si,X,X,X,X,X,X,X,X,X,X,X,X,X,0.06066666666666666,0.5771666666666666,0.1775,0.18466666666666665,0.0,0.0,0.0,0.0,0.0,0.0,0.0,0.0,0.0,0.0,0.0,0.0,0.0,LogViscosity873K,873,4.1514315605163565,LogViscosity873K
331900002048,Na,O,Pb,Si,X,X,X,X,X,X,X,X,X,X,X,X,X,0.058,0.573,0.194,0.175,0.0,0.0,0.0,0.0,0.0,0.0,0.0,0.0,0.0,0.0,0.0,0.0,0.0,LogViscosity873K,873,3.9213767051696777,LogViscosity873K
331900002050,O,Pb,Si,X,X,X,X,X,X,X,X,X,X,X,X,X,X,0.5833999999999999,0.2498,0.16679999999999998,0.0,0.0,0.0,0.0,0.0,0.0,0.0,0.0,0.0,0.0,0.0,0.0,0.0,0.0,LogViscosity873K,873,3.864959716796875,LogViscosity873K
332800002175,Ca,Na,O,Si,X,X,X,X,X,X,X,X,X,X,X,X,X,0.025,0.16666666666666666,0.575,0.2333333333333333,0.0,0.0,0.0,0.0,0.0,0.0,0.0,0.0,0.0,0.0,0.0,0.0,0.0,LogViscosity873K,873,7.414501190185548,LogViscosity873K
332800002177,Ca,Na,O,Si,X,X,X,X,X,X,X,X,X,X,X,X,X,0.075,0.1,0.5916666666666666,0.2333333333333333,0.0,0.0,0.0,0.0,0.0,0.0,0.0,0.0,0.0,0.0,0.0,0.0,0.0,LogViscosity873K,873,9.859540939331056,LogViscosity873K
332800002178,Ca,Na,O,Si,X,X,X,X,X,X,X,X,X,X,X,X,X,0.1,0.06666666666666668,0.6,0.2333333333333333,0.0,0.0,0.0,0.0,0.0,0.0,0.0,0.0,0.0,0.0,0.0,0.0,0.0,LogViscosity873K,873,12.293521881103516,LogViscosity873K
332800002179,Ca,Na,O,Si,X,X,X,X,X,X,X,X,X,X,X,X,X,0.025,0.2,0.5583333333333333,0.21666666666666667,0.0,0.0,0.0,0.0,0.0,0.0,0.0,0.0,0.0,0.0,0.0,0.0,0.0,LogViscosity873K,873,6.9492859840393075,LogViscosity873K
332800002180,Ca,Na,O,Si,X,X,X,X,X,X,X,X,X,X,X,X,X,0.05,0.16666666666666666,0.5666666666666667,0.21666666666666667,0.0,0.0,0.0,0.0,0.0,0.0,0.0,0.0,0.0,0.0,0.0,0.0,0.0,LogViscosity873K,873,7.6839027404785165,LogViscosity873K
332800002181,Ca,Na,O,Si,X,X,X,X,X,X,X,X,X,X,X,X,X,0.075,0.13333333333333333,0.575,0.21666666666666667,0.0,0.0,0.0,0.0,0.0,0.0,0.0,0.0,0.0,0.0,0.0,0.0,0.0,LogViscosity873K,873,8.762470245361326,LogViscosity873K
332800002182,Ca,Na,O,Si,X,X,X,X,X,X,X,X,X,X,X,X,X,0.1,0.1,0.5833333333333334,0.21666666666666667,0.0,0.0,0.0,0.0,0.0,0.0,0.0,0.0,0.0,0.0,0.0,0.0,0.0,LogViscosity873K,873,10.441011428833008,LogViscosity873K
332800002183,Ca,Na,O,Si,X,X,X,X,X,X,X,X,X,X,X,X,X,0.025,0.2333333333333333,0.5416666666666666,0.2,0.0,0.0,0.0,0.0,0.0,0.0,0.0,0.0,0.0,0.0,0.0,0.0,0.0,LogViscosity873K,873,6.2884464263916025,LogViscosity873K
332800002185,Ca,Na,O,Si,X,X,X,X,X,X,X,X,X,X,X,X,X,0.075,0.16666666666666666,0.5583333333333333,0.2,0.0,0.0,0.0,0.0,0.0,0.0,0.0,0.0,0.0,0.0,0.0,0.0,0.0,LogViscosity873K,873,7.7827796936035165,LogViscosity873K
332800132525,Na,O,Si,X,X,X,X,X,X,X,X,X,X,X,X,X,X,0.2333333333333333,0.55,0.21666666666666667,0.0,0.0,0.0,0.0,0.0,0.0,0.0,0.0,0.0,0.0,0.0,0.0,0.0,0.0,LogViscosity873K,873,6.4864678382873535,LogViscosity873K
332800002170,Ca,Na,O,Si,X,X,X,X,X,X,X,X,X,X,X,X,X,0.025,0.13333333333333333,0.5916666666666667,0.25,0.0,0.0,0.0,0.0,0.0,0.0,0.0,0.0,0.0,0.0,0.0,0.0,0.0,LogViscosity873K,873,8.23544979095459,LogViscosity873K
332800002172,Ca,Na,O,Si,X,X,X,X,X,X,X,X,X,X,X,X,X,0.075,0.06666666666666668,0.6083333333333334,0.25,0.0,0.0,0.0,0.0,0.0,0.0,0.0,0.0,0.0,0.0,0.0,0.0,0.0,LogViscosity873K,873,11.38696575164795,LogViscosity873K
332900002195,Ca,Na,O,Si,X,X,X,X,X,X,X,X,X,X,X,X,X,0.1,0.13333333333333333,0.5666666666666667,0.2,0.0,0.0,0.0,0.0,0.0,0.0,0.0,0.0,0.0,0.0,0.0,0.0,0.0,LogViscosity873K,873,9.000924110412598,LogViscosity873K
332900002197,Na,O,Si,Zn,X,X,X,X,X,X,X,X,X,X,X,X,X,0.13333333333333333,0.5833333333333334,0.2333333333333333,0.05,0.0,0.0,0.0,0.0,0.0,0.0,0.0,0.0,0.0,0.0,0.0,0.0,0.0,LogViscosity873K,873,8.109310150146483,LogViscosity873K
332900002198,Na,O,Si,Zn,X,X,X,X,X,X,X,X,X,X,X,X,X,0.13333333333333333,0.5666666666666667,0.2,0.1,0.0,0.0,0.0,0.0,0.0,0.0,0.0,0.0,0.0,0.0,0.0,0.0,0.0,LogViscosity873K,873,8.605159759521483,LogViscosity873K
332900002199,Na,O,Si,Zn,X,X,X,X,X,X,X,X,X,X,X,X,X,0.2,0.5499999999999999,0.2,0.05,0.0,0.0,0.0,0.0,0.0,0.0,0.0,0.0,0.0,0.0,0.0,0.0,0.0,LogViscosity873K,873,6.358519077301025,LogViscosity873K
332900002201,Na,O,Si,Sr,X,X,X,X,X,X,X,X,X,X,X,X,X,0.13333333333333333,0.5666666666666667,0.2,0.1,0.0,0.0,0.0,0.0,0.0,0.0,0.0,0.0,0.0,0.0,0.0,0.0,0.0,LogViscosity873K,873,7.687801361083982,LogViscosity873K
332900002202,Na,O,Si,Sr,X,X,X,X,X,X,X,X,X,X,X,X,X,0.2,0.5499999999999999,0.2,0.05,0.0,0.0,0.0,0.0,0.0,0.0,0.0,0.0,0.0,0.0,0.0,0.0,0.0,LogViscosity873K,873,6.175144672393799,LogViscosity873K
332900002204,Cd,Na,O,Si,X,X,X,X,X,X,X,X,X,X,X,X,X,0.1,0.13333333333333333,0.5666666666666667,0.2,0.0,0.0,0.0,0.0,0.0,0.0,0.0,0.0,0.0,0.0,0.0,0.0,0.0,LogViscosity873K,873,6.573226451873777,LogViscosity873K
332900002205,Cd,Na,O,Si,X,X,X,X,X,X,X,X,X,X,X,X,X,0.05,0.2,0.5499999999999999,0.2,0.0,0.0,0.0,0.0,0.0,0.0,0.0,0.0,0.0,0.0,0.0,0.0,0.0,LogViscosity873K,873,5.668783664703369,LogViscosity873K
332900002206,Ba,Na,O,Si,X,X,X,X,X,X,X,X,X,X,X,X,X,0.05,0.13333333333333333,0.5833333333333333,0.2333333333333333,0.0,0.0,0.0,0.0,0.0,0.0,0.0,0.0,0.0,0.0,0.0,0.0,0.0,LogViscosity873K,873,7.0192461013793945,LogViscosity873K
332900002209,Mn,Na,O,Si,X,X,X,X,X,X,X,X,X,X,X,X,X,0.05,0.13333333333333333,0.5833333333333333,0.2333333333333333,0.0,0.0,0.0,0.0,0.0,0.0,0.0,0.0,0.0,0.0,0.0,0.0,0.0,LogViscosity873K,873,7.014981269836426,LogViscosity873K
332900002210,Mn,Na,O,Si,X,X,X,X,X,X,X,X,X,X,X,X,X,0.1,0.13333333333333333,0.5666666666666667,0.2,0.0,0.0,0.0,0.0,0.0,0.0,0.0,0.0,0.0,0.0,0.0,0.0,0.0,LogViscosity873K,873,6.619099617004394,LogViscosity873K
332900002211,Mn,Na,O,Si,X,X,X,X,X,X,X,X,X,X,X,X,X,0.05,0.2,0.5499999999999999,0.2,0.0,0.0,0.0,0.0,0.0,0.0,0.0,0.0,0.0,0.0,0.0,0.0,0.0,LogViscosity873K,873,5.739401340484619,LogViscosity873K
332900002213,Co,Na,O,Si,X,X,X,X,X,X,X,X,X,X,X,X,X,0.1,0.13333333333333333,0.5666666666666667,0.2,0.0,0.0,0.0,0.0,0.0,0.0,0.0,0.0,0.0,0.0,0.0,0.0,0.0,LogViscosity873K,873,7.0991859436035165,LogViscosity873K
332900002214,Co,Na,O,Si,X,X,X,X,X,X,X,X,X,X,X,X,X,0.05,0.2,0.5499999999999999,0.2,0.0,0.0,0.0,0.0,0.0,0.0,0.0,0.0,0.0,0.0,0.0,0.0,0.0,LogViscosity873K,873,5.787285327911378,LogViscosity873K
332900002234,Na,O,Pb,Si,X,X,X,X,X,X,X,X,X,X,X,X,X,0.13333333333333333,0.5833333333333333,0.05,0.2333333333333333,0.0,0.0,0.0,0.0,0.0,0.0,0.0,0.0,0.0,0.0,0.0,0.0,0.0,LogViscosity873K,873,5.7810707092285165,LogViscosity873K
332900002235,Na,O,Pb,Si,X,X,X,X,X,X,X,X,X,X,X,X,X,0.13333333333333333,0.5666666666666667,0.1,0.2,0.0,0.0,0.0,0.0,0.0,0.0,0.0,0.0,0.0,0.0,0.0,0.0,0.0,LogViscosity873K,873,4.6833014488220215,LogViscosity873K
332900002236,Na,O,Pb,Si,X,X,X,X,X,X,X,X,X,X,X,X,X,0.2,0.5499999999999999,0.05,0.2,0.0,0.0,0.0,0.0,0.0,0.0,0.0,0.0,0.0,0.0,0.0,0.0,0.0,LogViscosity873K,873,4.631093978881836,LogViscosity873K
333000002218,K,Mg,O,Si,X,X,X,X,X,X,X,X,X,X,X,X,X,0.13333333333333333,0.05,0.5833333333333333,0.2333333333333333,0.0,0.0,0.0,0.0,0.0,0.0,0.0,0.0,0.0,0.0,0.0,0.0,0.0,LogViscosity873K,873,11.030095100402832,LogViscosity873K
333000002222,K,O,Si,Zn,X,X,X,X,X,X,X,X,X,X,X,X,X,0.13333333333333333,0.5833333333333334,0.2333333333333333,0.05,0.0,0.0,0.0,0.0,0.0,0.0,0.0,0.0,0.0,0.0,0.0,0.0,0.0,LogViscosity873K,873,11.013886451721193,LogViscosity873K
333000002224,K,O,Si,Sr,X,X,X,X,X,X,X,X,X,X,X,X,X,0.13333333333333333,0.5833333333333334,0.2333333333333333,0.05,0.0,0.0,0.0,0.0,0.0,0.0,0.0,0.0,0.0,0.0,0.0,0.0,0.0,LogViscosity873K,873,10.590353965759276,LogViscosity873K
333000002225,K,O,Si,Sr,X,X,X,X,X,X,X,X,X,X,X,X,X,0.13333333333333333,0.5666666666666667,0.2,0.1,0.0,0.0,0.0,0.0,0.0,0.0,0.0,0.0,0.0,0.0,0.0,0.0,0.0,LogViscosity873K,873,10.605435371398926,LogViscosity873K
333000002226,Cd,K,O,Si,X,X,X,X,X,X,X,X,X,X,X,X,X,0.05,0.13333333333333333,0.5833333333333333,0.2333333333333333,0.0,0.0,0.0,0.0,0.0,0.0,0.0,0.0,0.0,0.0,0.0,0.0,0.0,LogViscosity873K,873,8.62334442138672,LogViscosity873K
333000002227,Cd,K,O,Si,X,X,X,X,X,X,X,X,X,X,X,X,X,0.1,0.13333333333333333,0.5666666666666667,0.2,0.0,0.0,0.0,0.0,0.0,0.0,0.0,0.0,0.0,0.0,0.0,0.0,0.0,LogViscosity873K,873,8.11806583404541,LogViscosity873K
333000002228,Ba,K,O,Si,X,X,X,X,X,X,X,X,X,X,X,X,X,0.05,0.13333333333333333,0.5833333333333333,0.2333333333333333,0.0,0.0,0.0,0.0,0.0,0.0,0.0,0.0,0.0,0.0,0.0,0.0,0.0,LogViscosity873K,873,8.991744995117188,LogViscosity873K
333000002229,Ba,K,O,Si,X,X,X,X,X,X,X,X,X,X,X,X,X,0.1,0.13333333333333333,0.5666666666666667,0.2,0.0,0.0,0.0,0.0,0.0,0.0,0.0,0.0,0.0,0.0,0.0,0.0,0.0,LogViscosity873K,873,8.636993408203123,LogViscosity873K
333000002230,K,Mn,O,Si,X,X,X,X,X,X,X,X,X,X,X,X,X,0.13333333333333333,0.05,0.5833333333333333,0.2333333333333333,0.0,0.0,0.0,0.0,0.0,0.0,0.0,0.0,0.0,0.0,0.0,0.0,0.0,LogViscosity873K,873,9.287717819213867,LogViscosity873K
333000002231,K,Mn,O,Si,X,X,X,X,X,X,X,X,X,X,X,X,X,0.13333333333333333,0.1,0.5666666666666667,0.2,0.0,0.0,0.0,0.0,0.0,0.0,0.0,0.0,0.0,0.0,0.0,0.0,0.0,LogViscosity873K,873,9.60401725769043,LogViscosity873K
333000002232,Co,K,O,Si,X,X,X,X,X,X,X,X,X,X,X,X,X,0.05,0.13333333333333333,0.5833333333333333,0.2333333333333333,0.0,0.0,0.0,0.0,0.0,0.0,0.0,0.0,0.0,0.0,0.0,0.0,0.0,LogViscosity873K,873,10.211979866027832,LogViscosity873K
333000002233,Co,K,O,Si,X,X,X,X,X,X,X,X,X,X,X,X,X,0.1,0.13333333333333333,0.5666666666666667,0.2,0.0,0.0,0.0,0.0,0.0,0.0,0.0,0.0,0.0,0.0,0.0,0.0,0.0,LogViscosity873K,873,11.404980659484865,LogViscosity873K
333400002276,Mg,Na,O,Si,X,X,X,X,X,X,X,X,X,X,X,X,X,0.0486,0.1204,0.5902666666666666,0.2407333333333333,0.0,0.0,0.0,0.0,0.0,0.0,0.0,0.0,0.0,0.0,0.0,0.0,0.0,LogViscosity873K,873,8.59500217437744,LogViscosity873K
333400002277,Ca,Na,O,Si,X,X,X,X,X,X,X,X,X,X,X,X,X,0.0486,0.1204,0.5902666666666666,0.2407333333333333,0.0,0.0,0.0,0.0,0.0,0.0,0.0,0.0,0.0,0.0,0.0,0.0,0.0,LogViscosity873K,873,8.880595207214355,LogViscosity873K
333400002278,Na,O,Si,Sr,X,X,X,X,X,X,X,X,X,X,X,X,X,0.1204,0.5902666666666666,0.2407333333333333,0.0486,0.0,0.0,0.0,0.0,0.0,0.0,0.0,0.0,0.0,0.0,0.0,0.0,0.0,LogViscosity873K,873,8.278635025024414,LogViscosity873K
333400002279,Ba,Na,O,Si,X,X,X,X,X,X,X,X,X,X,X,X,X,0.0486,0.1204,0.5902666666666666,0.2407333333333333,0.0,0.0,0.0,0.0,0.0,0.0,0.0,0.0,0.0,0.0,0.0,0.0,0.0,LogViscosity873K,873,7.536470413208008,LogViscosity873K
334400002330,Al,Na,O,Si,X,X,X,X,X,X,X,X,X,X,X,X,X,0.015,0.16666666666666666,0.5808333333333333,0.2375,0.0,0.0,0.0,0.0,0.0,0.0,0.0,0.0,0.0,0.0,0.0,0.0,0.0,LogViscosity873K,873,7.2767229080200195,LogViscosity873K
334400002331,Al,Na,O,Si,X,X,X,X,X,X,X,X,X,X,X,X,X,0.03,0.16666666666666666,0.5783333333333334,0.225,0.0,0.0,0.0,0.0,0.0,0.0,0.0,0.0,0.0,0.0,0.0,0.0,0.0,LogViscosity873K,873,8.253643989562987,LogViscosity873K
334400002333,B,Na,O,Si,X,X,X,X,X,X,X,X,X,X,X,X,X,0.045000000000000005,0.16666666666666666,0.5758333333333332,0.2125,0.0,0.0,0.0,0.0,0.0,0.0,0.0,0.0,0.0,0.0,0.0,0.0,0.0,LogViscosity873K,873,7.990338325500487,LogViscosity873K
334400002334,B,Na,O,Si,X,X,X,X,X,X,X,X,X,X,X,X,X,0.07500000000000001,0.16666666666666666,0.5708333333333333,0.1875,0.0,0.0,0.0,0.0,0.0,0.0,0.0,0.0,0.0,0.0,0.0,0.0,0.0,LogViscosity873K,873,7.736191749572754,LogViscosity873K
334400002335,B,Na,O,Si,X,X,X,X,X,X,X,X,X,X,X,X,X,0.105,0.16666666666666666,0.5658333333333333,0.16249999999999998,0.0,0.0,0.0,0.0,0.0,0.0,0.0,0.0,0.0,0.0,0.0,0.0,0.0,LogViscosity873K,873,7.64348030090332,LogViscosity873K
334800002393,B,Li,O,Si,X,X,X,X,X,X,X,X,X,X,X,X,X,0.07200000000000001,0.2,0.5546666666666666,0.17333333333333334,0.0,0.0,0.0,0.0,0.0,0.0,0.0,0.0,0.0,0.0,0.0,0.0,0.0,LogViscosity873K,873,6.673856735229492,LogViscosity873K
334800181318,B,Li,Na,O,Si,X,X,X,X,X,X,X,X,X,X,X,X,0.07200000000000001,0.16666666666666666,0.03333333333333333,0.5546666666666666,0.17333333333333334,0.0,0.0,0.0,0.0,0.0,0.0,0.0,0.0,0.0,0.0,0.0,0.0,LogViscosity873K,873,5.87914514541626,LogViscosity873K
334800181319,B,Li,Na,O,Si,X,X,X,X,X,X,X,X,X,X,X,X,0.07200000000000001,0.13333333333333333,0.06666666666666668,0.5546666666666666,0.17333333333333334,0.0,0.0,0.0,0.0,0.0,0.0,0.0,0.0,0.0,0.0,0.0,0.0,LogViscosity873K,873,5.484114170074463,LogViscosity873K
334800181320,B,Li,Na,O,Si,X,X,X,X,X,X,X,X,X,X,X,X,0.07200000000000001,0.1,0.1,0.5546666666666666,0.17333333333333334,0.0,0.0,0.0,0.0,0.0,0.0,0.0,0.0,0.0,0.0,0.0,0.0,LogViscosity873K,873,5.392234802246094,LogViscosity873K
334800181321,B,Li,Na,O,Si,X,X,X,X,X,X,X,X,X,X,X,X,0.07200000000000001,0.06666666666666668,0.13333333333333333,0.5546666666666666,0.17333333333333334,0.0,0.0,0.0,0.0,0.0,0.0,0.0,0.0,0.0,0.0,0.0,0.0,LogViscosity873K,873,5.84981632232666,LogViscosity873K
334800181322,B,Li,Na,O,Si,X,X,X,X,X,X,X,X,X,X,X,X,0.07200000000000001,0.03333333333333333,0.16666666666666666,0.5546666666666666,0.17333333333333334,0.0,0.0,0.0,0.0,0.0,0.0,0.0,0.0,0.0,0.0,0.0,0.0,LogViscosity873K,873,6.504972457885742,LogViscosity873K
334800181323,B,Na,O,Si,X,X,X,X,X,X,X,X,X,X,X,X,X,0.07200000000000001,0.2,0.5546666666666666,0.17333333333333334,0.0,0.0,0.0,0.0,0.0,0.0,0.0,0.0,0.0,0.0,0.0,0.0,0.0,LogViscosity873K,873,6.904944896697997,LogViscosity873K
334800181324,B,K,Na,O,Si,X,X,X,X,X,X,X,X,X,X,X,X,0.07200000000000001,0.03333333333333333,0.16666666666666666,0.5546666666666666,0.17333333333333334,0.0,0.0,0.0,0.0,0.0,0.0,0.0,0.0,0.0,0.0,0.0,0.0,LogViscosity873K,873,6.421340465545652,LogViscosity873K
334800181325,B,K,Na,O,Si,X,X,X,X,X,X,X,X,X,X,X,X,0.07200000000000001,0.06666666666666668,0.13333333333333333,0.5546666666666666,0.17333333333333334,0.0,0.0,0.0,0.0,0.0,0.0,0.0,0.0,0.0,0.0,0.0,0.0,LogViscosity873K,873,6.075002670288086,LogViscosity873K
334800181326,B,K,Na,O,Si,X,X,X,X,X,X,X,X,X,X,X,X,0.07200000000000001,0.1,0.1,0.5546666666666666,0.17333333333333334,0.0,0.0,0.0,0.0,0.0,0.0,0.0,0.0,0.0,0.0,0.0,0.0,LogViscosity873K,873,5.876476764678955,LogViscosity873K
334800181327,B,K,Na,O,Si,X,X,X,X,X,X,X,X,X,X,X,X,0.07200000000000001,0.13333333333333333,0.06666666666666668,0.5546666666666666,0.17333333333333334,0.0,0.0,0.0,0.0,0.0,0.0,0.0,0.0,0.0,0.0,0.0,0.0,LogViscosity873K,873,5.809568881988525,LogViscosity873K
334800181328,B,K,Na,O,Si,X,X,X,X,X,X,X,X,X,X,X,X,0.07200000000000001,0.16666666666666666,0.03333333333333333,0.5546666666666666,0.17333333333333334,0.0,0.0,0.0,0.0,0.0,0.0,0.0,0.0,0.0,0.0,0.0,0.0,LogViscosity873K,873,5.813693523406982,LogViscosity873K
334800181329,B,K,O,Si,X,X,X,X,X,X,X,X,X,X,X,X,X,0.07200000000000001,0.2,0.5546666666666666,0.17333333333333334,0.0,0.0,0.0,0.0,0.0,0.0,0.0,0.0,0.0,0.0,0.0,0.0,0.0,LogViscosity873K,873,5.902238368988037,LogViscosity873K
334800181330,B,K,Li,O,Si,X,X,X,X,X,X,X,X,X,X,X,X,0.07200000000000001,0.16666666666666666,0.03333333333333333,0.5546666666666666,0.17333333333333334,0.0,0.0,0.0,0.0,0.0,0.0,0.0,0.0,0.0,0.0,0.0,0.0,LogViscosity873K,873,5.8523712158203125,LogViscosity873K
334800181331,B,K,Li,O,Si,X,X,X,X,X,X,X,X,X,X,X,X,0.07200000000000001,0.13333333333333333,0.06666666666666668,0.5546666666666666,0.17333333333333334,0.0,0.0,0.0,0.0,0.0,0.0,0.0,0.0,0.0,0.0,0.0,0.0,LogViscosity873K,873,5.591236114501953,LogViscosity873K
334800181332,B,K,Li,O,Si,X,X,X,X,X,X,X,X,X,X,X,X,0.07200000000000001,0.1,0.1,0.5546666666666666,0.17333333333333334,0.0,0.0,0.0,0.0,0.0,0.0,0.0,0.0,0.0,0.0,0.0,0.0,LogViscosity873K,873,5.280460834503174,LogViscosity873K
334800181333,B,K,Li,O,Si,X,X,X,X,X,X,X,X,X,X,X,X,0.07200000000000001,0.06666666666666668,0.13333333333333333,0.5546666666666666,0.17333333333333334,0.0,0.0,0.0,0.0,0.0,0.0,0.0,0.0,0.0,0.0,0.0,0.0,LogViscosity873K,873,5.2330970764160165,LogViscosity873K
334800181334,B,K,Li,O,Si,X,X,X,X,X,X,X,X,X,X,X,X,0.07200000000000001,0.03333333333333333,0.16666666666666666,0.5546666666666666,0.17333333333333334,0.0,0.0,0.0,0.0,0.0,0.0,0.0,0.0,0.0,0.0,0.0,0.0,LogViscosity873K,873,5.598418235778809,LogViscosity873K
335000002421,B,Na,O,Si,X,X,X,X,X,X,X,X,X,X,X,X,X,0.24,0.03333333333333333,0.61,0.11666666666666665,0.0,0.0,0.0,0.0,0.0,0.0,0.0,0.0,0.0,0.0,0.0,0.0,0.0,LogViscosity873K,873,6.530317306518555,LogViscosity873K
335000002423,B,Na,O,Si,X,X,X,X,X,X,X,X,X,X,X,X,X,0.18000000000000002,0.13333333333333333,0.57,0.11666666666666665,0.0,0.0,0.0,0.0,0.0,0.0,0.0,0.0,0.0,0.0,0.0,0.0,0.0,LogViscosity873K,873,7.287295341491699,LogViscosity873K
335000002424,B,Na,O,Si,X,X,X,X,X,X,X,X,X,X,X,X,X,0.14,0.2,0.5433333333333333,0.11666666666666665,0.0,0.0,0.0,0.0,0.0,0.0,0.0,0.0,0.0,0.0,0.0,0.0,0.0,LogViscosity873K,873,6.204966068267822,LogViscosity873K
335000002427,B,Na,O,Si,X,X,X,X,X,X,X,X,X,X,X,X,X,0.094,0.2,0.5509999999999999,0.155,0.0,0.0,0.0,0.0,0.0,0.0,0.0,0.0,0.0,0.0,0.0,0.0,0.0,LogViscosity873K,873,7.085789680480957,LogViscosity873K
335000002432,B,Na,O,Si,X,X,X,X,X,X,X,X,X,X,X,X,X,0.046000000000000006,0.2,0.5589999999999999,0.195,0.0,0.0,0.0,0.0,0.0,0.0,0.0,0.0,0.0,0.0,0.0,0.0,0.0,LogViscosity873K,873,7.4499359130859375,LogViscosity873K
335000002433,B,O,Si,X,X,X,X,X,X,X,X,X,X,X,X,X,X,0.14,0.6433333333333333,0.21666666666666667,0.0,0.0,0.0,0.0,0.0,0.0,0.0,0.0,0.0,0.0,0.0,0.0,0.0,0.0,LogViscosity873K,873,8.266204833984377,LogViscosity873K
335000002435,B,Na,O,Si,X,X,X,X,X,X,X,X,X,X,X,X,X,0.12,0.03333333333333333,0.63,0.21666666666666667,0.0,0.0,0.0,0.0,0.0,0.0,0.0,0.0,0.0,0.0,0.0,0.0,0.0,LogViscosity873K,873,9.42467212677002,LogViscosity873K
335000002437,B,Na,O,Si,X,X,X,X,X,X,X,X,X,X,X,X,X,0.06,0.13333333333333333,0.5900000000000001,0.21666666666666667,0.0,0.0,0.0,0.0,0.0,0.0,0.0,0.0,0.0,0.0,0.0,0.0,0.0,LogViscosity873K,873,10.064401626586914,LogViscosity873K
335000002451,B,K,O,Si,X,X,X,X,X,X,X,X,X,X,X,X,X,0.18000000000000002,0.13333333333333333,0.57,0.11666666666666665,0.0,0.0,0.0,0.0,0.0,0.0,0.0,0.0,0.0,0.0,0.0,0.0,0.0,LogViscosity873K,873,7.055070877075195,LogViscosity873K
335000002452,B,K,O,Si,X,X,X,X,X,X,X,X,X,X,X,X,X,0.12,0.06666666666666668,0.6133333333333333,0.2,0.0,0.0,0.0,0.0,0.0,0.0,0.0,0.0,0.0,0.0,0.0,0.0,0.0,LogViscosity873K,873,9.325271606445312,LogViscosity873K
335000002453,B,K,O,Si,X,X,X,X,X,X,X,X,X,X,X,X,X,0.046000000000000006,0.2,0.5589999999999999,0.195,0.0,0.0,0.0,0.0,0.0,0.0,0.0,0.0,0.0,0.0,0.0,0.0,0.0,LogViscosity873K,873,7.989863395690918,LogViscosity873K
335000002454,B,K,O,Si,X,X,X,X,X,X,X,X,X,X,X,X,X,0.136,0.006666666666666665,0.6406666666666667,0.21666666666666667,0.0,0.0,0.0,0.0,0.0,0.0,0.0,0.0,0.0,0.0,0.0,0.0,0.0,LogViscosity873K,873,8.069438934326174,LogViscosity873K
335000002455,B,K,O,Si,X,X,X,X,X,X,X,X,X,X,X,X,X,0.1,0.06666666666666668,0.6166666666666667,0.21666666666666667,0.0,0.0,0.0,0.0,0.0,0.0,0.0,0.0,0.0,0.0,0.0,0.0,0.0,LogViscosity873K,873,9.883490562438963,LogViscosity873K
335000002457,B,K,O,Si,X,X,X,X,X,X,X,X,X,X,X,X,X,0.020000000000000004,0.2,0.5633333333333334,0.21666666666666667,0.0,0.0,0.0,0.0,0.0,0.0,0.0,0.0,0.0,0.0,0.0,0.0,0.0,LogViscosity873K,873,8.502852439880373,LogViscosity873K
335400002500,Na,O,Si,Ti,X,X,X,X,X,X,X,X,X,X,X,X,X,0.16666666666666666,0.5833333333333334,0.225,0.025,0.0,0.0,0.0,0.0,0.0,0.0,0.0,0.0,0.0,0.0,0.0,0.0,0.0,LogViscosity873K,873,7.714860916137695,LogViscosity873K
335400002501,Na,O,Si,Ti,X,X,X,X,X,X,X,X,X,X,X,X,X,0.16666666666666666,0.5833333333333333,0.2125,0.0375,0.0,0.0,0.0,0.0,0.0,0.0,0.0,0.0,0.0,0.0,0.0,0.0,0.0,LogViscosity873K,873,8.336421012878418,LogViscosity873K
335400002502,Na,O,Si,Ti,X,X,X,X,X,X,X,X,X,X,X,X,X,0.16666666666666666,0.5833333333333333,0.2,0.05,0.0,0.0,0.0,0.0,0.0,0.0,0.0,0.0,0.0,0.0,0.0,0.0,0.0,LogViscosity873K,873,9.148516654968262,LogViscosity873K
335400002503,Na,O,Si,Ti,X,X,X,X,X,X,X,X,X,X,X,X,X,0.16666666666666666,0.5833333333333333,0.1875,0.0625,0.0,0.0,0.0,0.0,0.0,0.0,0.0,0.0,0.0,0.0,0.0,0.0,0.0,LogViscosity873K,873,8.831971168518066,LogViscosity873K
335400002504,Na,O,Si,Ti,X,X,X,X,X,X,X,X,X,X,X,X,X,0.16666666666666666,0.5833333333333333,0.16249999999999998,0.0875,0.0,0.0,0.0,0.0,0.0,0.0,0.0,0.0,0.0,0.0,0.0,0.0,0.0,LogViscosity873K,873,8.9618558883667,LogViscosity873K
335400002505,Na,O,Si,Ti,X,X,X,X,X,X,X,X,X,X,X,X,X,0.16666666666666666,0.5833333333333333,0.13749999999999998,0.1125,0.0,0.0,0.0,0.0,0.0,0.0,0.0,0.0,0.0,0.0,0.0,0.0,0.0,LogViscosity873K,873,9.007237434387207,LogViscosity873K
335400002506,Na,O,Si,Zr,X,X,X,X,X,X,X,X,X,X,X,X,X,0.16666666666666666,0.5833333333333334,0.2375,0.0125,0.0,0.0,0.0,0.0,0.0,0.0,0.0,0.0,0.0,0.0,0.0,0.0,0.0,LogViscosity873K,873,7.5650529861450195,LogViscosity873K
335400002507,Na,O,Si,Zr,X,X,X,X,X,X,X,X,X,X,X,X,X,0.16666666666666666,0.5833333333333334,0.225,0.025,0.0,0.0,0.0,0.0,0.0,0.0,0.0,0.0,0.0,0.0,0.0,0.0,0.0,LogViscosity873K,873,9.63614559173584,LogViscosity873K
335400002508,Na,O,Si,Zr,X,X,X,X,X,X,X,X,X,X,X,X,X,0.16666666666666666,0.5833333333333333,0.2125,0.0375,0.0,0.0,0.0,0.0,0.0,0.0,0.0,0.0,0.0,0.0,0.0,0.0,0.0,LogViscosity873K,873,11.025087356567383,LogViscosity873K
335400002499,Na,O,Si,Ti,X,X,X,X,X,X,X,X,X,X,X,X,X,0.16666666666666666,0.5833333333333334,0.2375,0.0125,0.0,0.0,0.0,0.0,0.0,0.0,0.0,0.0,0.0,0.0,0.0,0.0,0.0,LogViscosity873K,873,7.379228591918945,LogViscosity873K
338400003816,K,O,Si,Sr,X,X,X,X,X,X,X,X,X,X,X,X,X,0.09466666666666664,0.6118333333333332,0.271,0.0225,0.0,0.0,0.0,0.0,0.0,0.0,0.0,0.0,0.0,0.0,0.0,0.0,0.0,LogViscosity873K,873,9.63487434387207,LogViscosity873K
338400003817,K,O,Si,Sr,X,X,X,X,X,X,X,X,X,X,X,X,X,0.09,0.6056666666666667,0.2563333333333333,0.048,0.0,0.0,0.0,0.0,0.0,0.0,0.0,0.0,0.0,0.0,0.0,0.0,0.0,LogViscosity873K,873,10.646829605102539,LogViscosity873K
338400003818,K,O,Si,Sr,X,X,X,X,X,X,X,X,X,X,X,X,X,0.08399999999999999,0.599,0.24,0.077,0.0,0.0,0.0,0.0,0.0,0.0,0.0,0.0,0.0,0.0,0.0,0.0,0.0,LogViscosity873K,873,11.778271675109865,LogViscosity873K
338400003819,K,O,Si,Sr,X,X,X,X,X,X,X,X,X,X,X,X,X,0.07733333333333332,0.5911666666666666,0.221,0.1105,0.0,0.0,0.0,0.0,0.0,0.0,0.0,0.0,0.0,0.0,0.0,0.0,0.0,LogViscosity873K,873,12.094675064086914,LogViscosity873K
338400003821,K,O,Si,Sr,X,X,X,X,X,X,X,X,X,X,X,X,X,0.12,0.5973333333333333,0.25466666666666665,0.028,0.0,0.0,0.0,0.0,0.0,0.0,0.0,0.0,0.0,0.0,0.0,0.0,0.0,LogViscosity873K,873,9.38109302520752,LogViscosity873K
338400003822,K,O,Si,Sr,X,X,X,X,X,X,X,X,X,X,X,X,X,0.11199999999999999,0.5910000000000001,0.238,0.059,0.0,0.0,0.0,0.0,0.0,0.0,0.0,0.0,0.0,0.0,0.0,0.0,0.0,LogViscosity873K,873,10.038532257080078,LogViscosity873K
338400003823,K,O,Si,Sr,X,X,X,X,X,X,X,X,X,X,X,X,X,0.10333333333333332,0.5838333333333333,0.2193333333333333,0.0935,0.0,0.0,0.0,0.0,0.0,0.0,0.0,0.0,0.0,0.0,0.0,0.0,0.0,LogViscosity873K,873,10.412585258483887,LogViscosity873K
338400003824,K,O,Si,Sr,X,X,X,X,X,X,X,X,X,X,X,X,X,0.09333333333333334,0.5760000000000001,0.19866666666666666,0.132,0.0,0.0,0.0,0.0,0.0,0.0,0.0,0.0,0.0,0.0,0.0,0.0,0.0,LogViscosity873K,873,10.600897789001463,LogViscosity873K
338400003828,K,O,Si,Sr,X,X,X,X,X,X,X,X,X,X,X,X,X,0.14266666666666666,0.5776666666666668,0.2266666666666667,0.053,0.0,0.0,0.0,0.0,0.0,0.0,0.0,0.0,0.0,0.0,0.0,0.0,0.0,LogViscosity873K,873,9.71104335784912,LogViscosity873K
338400003829,K,O,Si,Sr,X,X,X,X,X,X,X,X,X,X,X,X,X,0.13666666666666666,0.5743333333333334,0.217,0.07200000000000001,0.0,0.0,0.0,0.0,0.0,0.0,0.0,0.0,0.0,0.0,0.0,0.0,0.0,LogViscosity873K,873,9.958578109741213,LogViscosity873K
338400003830,K,O,Si,Sr,X,X,X,X,X,X,X,X,X,X,X,X,X,0.13066666666666665,0.5708333333333333,0.207,0.0915,0.0,0.0,0.0,0.0,0.0,0.0,0.0,0.0,0.0,0.0,0.0,0.0,0.0,LogViscosity873K,873,10.159284591674805,LogViscosity873K
338400003831,K,O,Si,Sr,X,X,X,X,X,X,X,X,X,X,X,X,X,0.12400000000000005,0.5673333333333332,0.19666666666666666,0.112,0.0,0.0,0.0,0.0,0.0,0.0,0.0,0.0,0.0,0.0,0.0,0.0,0.0,LogViscosity873K,873,10.2742280960083,LogViscosity873K
338400003833,K,O,Si,Sr,X,X,X,X,X,X,X,X,X,X,X,X,X,0.11199999999999999,0.5606666666666666,0.17733333333333334,0.15,0.0,0.0,0.0,0.0,0.0,0.0,0.0,0.0,0.0,0.0,0.0,0.0,0.0,LogViscosity873K,873,9.758586883544922,LogViscosity873K
338400003834,K,O,Si,Sr,X,X,X,X,X,X,X,X,X,X,X,X,X,0.17666666666666667,0.5641666666666667,0.21666666666666667,0.0425,0.0,0.0,0.0,0.0,0.0,0.0,0.0,0.0,0.0,0.0,0.0,0.0,0.0,LogViscosity873K,873,8.512789726257324,LogViscosity873K
338400003835,K,O,Si,Sr,X,X,X,X,X,X,X,X,X,X,X,X,X,0.15999999999999998,0.5579999999999999,0.196,0.086,0.0,0.0,0.0,0.0,0.0,0.0,0.0,0.0,0.0,0.0,0.0,0.0,0.0,LogViscosity873K,873,8.515796661376951,LogViscosity873K
338400003836,K,O,Si,Sr,X,X,X,X,X,X,X,X,X,X,X,X,X,0.07200000000000002,0.6180000000000001,0.272,0.038000000000000006,0.0,0.0,0.0,0.0,0.0,0.0,0.0,0.0,0.0,0.0,0.0,0.0,0.0,LogViscosity873K,873,10.974505424499512,LogViscosity873K
338400003837,K,O,Si,Sr,X,X,X,X,X,X,X,X,X,X,X,X,X,0.058,0.6275,0.284,0.0305,0.0,0.0,0.0,0.0,0.0,0.0,0.0,0.0,0.0,0.0,0.0,0.0,0.0,LogViscosity873K,873,11.427593231201172,LogViscosity873K
338400008181,K,O,Si,Sr,X,X,X,X,X,X,X,X,X,X,X,X,X,0.142,0.5516666666666667,0.17433333333333334,0.132,0.0,0.0,0.0,0.0,0.0,0.0,0.0,0.0,0.0,0.0,0.0,0.0,0.0,LogViscosity873K,873,8.793907165527344,LogViscosity873K
345500002357,B,Na,O,Si,X,X,X,X,X,X,X,X,X,X,X,X,X,0.18000000000000002,0.03333333333333333,0.62,0.16666666666666666,0.0,0.0,0.0,0.0,0.0,0.0,0.0,0.0,0.0,0.0,0.0,0.0,0.0,LogViscosity873K,873,8.865933418273926,LogViscosity873K
345500002358,B,Na,O,Si,X,X,X,X,X,X,X,X,X,X,X,X,X,0.14,0.06666666666666668,0.61,0.18333333333333332,0.0,0.0,0.0,0.0,0.0,0.0,0.0,0.0,0.0,0.0,0.0,0.0,0.0,LogViscosity873K,873,9.937182426452637,LogViscosity873K
345500002693,B,Na,O,Si,X,X,X,X,X,X,X,X,X,X,X,X,X,0.14400000000000002,0.02666666666666666,0.6293333333333333,0.2,0.0,0.0,0.0,0.0,0.0,0.0,0.0,0.0,0.0,0.0,0.0,0.0,0.0,LogViscosity873K,873,9.151138305664062,LogViscosity873K
345500002694,B,Na,O,Si,X,X,X,X,X,X,X,X,X,X,X,X,X,0.136,0.04,0.624,0.2,0.0,0.0,0.0,0.0,0.0,0.0,0.0,0.0,0.0,0.0,0.0,0.0,0.0,LogViscosity873K,873,10.71939182281494,LogViscosity873K
345500002695,B,Na,O,Si,X,X,X,X,X,X,X,X,X,X,X,X,X,0.132,0.04666666666666667,0.6213333333333333,0.2,0.0,0.0,0.0,0.0,0.0,0.0,0.0,0.0,0.0,0.0,0.0,0.0,0.0,LogViscosity873K,873,11.204198837280273,LogViscosity873K
345500002696,B,Na,O,Si,X,X,X,X,X,X,X,X,X,X,X,X,X,0.128,0.05333333333333333,0.6186666666666667,0.2,0.0,0.0,0.0,0.0,0.0,0.0,0.0,0.0,0.0,0.0,0.0,0.0,0.0,LogViscosity873K,873,11.800177574157715,LogViscosity873K
345500002697,B,Na,O,Si,X,X,X,X,X,X,X,X,X,X,X,X,X,0.124,0.06,0.616,0.2,0.0,0.0,0.0,0.0,0.0,0.0,0.0,0.0,0.0,0.0,0.0,0.0,0.0,LogViscosity873K,873,10.166708946228027,LogViscosity873K
345500002699,B,Na,O,Si,X,X,X,X,X,X,X,X,X,X,X,X,X,0.11200000000000003,0.07999999999999999,0.608,0.2,0.0,0.0,0.0,0.0,0.0,0.0,0.0,0.0,0.0,0.0,0.0,0.0,0.0,LogViscosity873K,873,8.702239990234377,LogViscosity873K
345500002700,B,Na,O,Si,X,X,X,X,X,X,X,X,X,X,X,X,X,0.108,0.08666666666666667,0.6053333333333333,0.2,0.0,0.0,0.0,0.0,0.0,0.0,0.0,0.0,0.0,0.0,0.0,0.0,0.0,LogViscosity873K,873,8.848965644836426,LogViscosity873K
345500002702,B,Na,O,Si,X,X,X,X,X,X,X,X,X,X,X,X,X,0.092,0.11333333333333336,0.5946666666666667,0.2,0.0,0.0,0.0,0.0,0.0,0.0,0.0,0.0,0.0,0.0,0.0,0.0,0.0,LogViscosity873K,873,10.196754455566406,LogViscosity873K
345500002704,B,Na,O,Si,X,X,X,X,X,X,X,X,X,X,X,X,X,0.07200000000000001,0.14666666666666667,0.5813333333333333,0.2,0.0,0.0,0.0,0.0,0.0,0.0,0.0,0.0,0.0,0.0,0.0,0.0,0.0,LogViscosity873K,873,9.392047882080078,LogViscosity873K
345500002705,B,Na,O,Si,X,X,X,X,X,X,X,X,X,X,X,X,X,0.06,0.16666666666666666,0.5733333333333333,0.2,0.0,0.0,0.0,0.0,0.0,0.0,0.0,0.0,0.0,0.0,0.0,0.0,0.0,LogViscosity873K,873,8.602235794067385,LogViscosity873K
345500002706,B,Na,O,Si,X,X,X,X,X,X,X,X,X,X,X,X,X,0.124,0.02666666666666666,0.6326666666666667,0.21666666666666667,0.0,0.0,0.0,0.0,0.0,0.0,0.0,0.0,0.0,0.0,0.0,0.0,0.0,LogViscosity873K,873,10.119820594787598,LogViscosity873K
345500002708,B,Na,O,Si,X,X,X,X,X,X,X,X,X,X,X,X,X,0.11200000000000003,0.01333333333333333,0.6413333333333333,0.2333333333333333,0.0,0.0,0.0,0.0,0.0,0.0,0.0,0.0,0.0,0.0,0.0,0.0,0.0,LogViscosity873K,873,9.788688659667967,LogViscosity873K
345500002709,B,Na,O,Si,X,X,X,X,X,X,X,X,X,X,X,X,X,0.104,0.02666666666666666,0.6359999999999999,0.2333333333333333,0.0,0.0,0.0,0.0,0.0,0.0,0.0,0.0,0.0,0.0,0.0,0.0,0.0,LogViscosity873K,873,11.298048973083494,LogViscosity873K
345500002714,B,Na,O,Si,X,X,X,X,X,X,X,X,X,X,X,X,X,0.08000000000000003,0.06666666666666668,0.6199999999999999,0.2333333333333333,0.0,0.0,0.0,0.0,0.0,0.0,0.0,0.0,0.0,0.0,0.0,0.0,0.0,LogViscosity873K,873,10.19005298614502,LogViscosity873K
345500002716,B,Na,O,Si,X,X,X,X,X,X,X,X,X,X,X,X,X,0.040000000000000015,0.13333333333333333,0.5933333333333333,0.2333333333333333,0.0,0.0,0.0,0.0,0.0,0.0,0.0,0.0,0.0,0.0,0.0,0.0,0.0,LogViscosity873K,873,9.802816390991213,LogViscosity873K
345500002721,B,K,O,Si,X,X,X,X,X,X,X,X,X,X,X,X,X,0.14400000000000002,0.02666666666666666,0.6293333333333333,0.2,0.0,0.0,0.0,0.0,0.0,0.0,0.0,0.0,0.0,0.0,0.0,0.0,0.0,LogViscosity873K,873,9.362231254577637,LogViscosity873K
345500002722,B,K,O,Si,X,X,X,X,X,X,X,X,X,X,X,X,X,0.136,0.04,0.624,0.2,0.0,0.0,0.0,0.0,0.0,0.0,0.0,0.0,0.0,0.0,0.0,0.0,0.0,LogViscosity873K,873,9.319257736206056,LogViscosity873K
346300002848,B,O,Pb,Si,X,X,X,X,X,X,X,X,X,X,X,X,X,0.07016,0.5881066666666668,0.2006,0.14113333333333336,0.0,0.0,0.0,0.0,0.0,0.0,0.0,0.0,0.0,0.0,0.0,0.0,0.0,LogViscosity873K,873,3.1833043098449707,LogViscosity873K
346300002849,O,Pb,Si,X,X,X,X,X,X,X,X,X,X,X,X,X,X,0.5802499999999999,0.25925,0.16049999999999998,0.0,0.0,0.0,0.0,0.0,0.0,0.0,0.0,0.0,0.0,0.0,0.0,0.0,0.0,LogViscosity873K,873,3.122525691986084,LogViscosity873K
346300002850,B,O,Pb,Si,X,X,X,X,X,X,X,X,X,X,X,X,X,0.14695999999999998,0.5731233333333333,0.20715,0.07276666666666666,0.0,0.0,0.0,0.0,0.0,0.0,0.0,0.0,0.0,0.0,0.0,0.0,0.0,LogViscosity873K,873,2.2500545978546143,LogViscosity873K
346300002851,B,O,Pb,Si,X,X,X,X,X,X,X,X,X,X,X,X,X,0.08240000000000001,0.5637,0.2677,0.0862,0.0,0.0,0.0,0.0,0.0,0.0,0.0,0.0,0.0,0.0,0.0,0.0,0.0,LogViscosity873K,873,0.8843319416046145,LogViscosity873K
346300002853,B,O,Pb,Si,X,X,X,X,X,X,X,X,X,X,X,X,X,0.22376,0.5570733333333333,0.2169,0.0022666666666666673,0.0,0.0,0.0,0.0,0.0,0.0,0.0,0.0,0.0,0.0,0.0,0.0,0.0,LogViscosity873K,873,1.7794783115386963,LogViscosity873K
347300001535,Na,O,Si,X,X,X,X,X,X,X,X,X,X,X,X,X,X,0.09819999999999998,0.6175666666666667,0.2842333333333333,0.0,0.0,0.0,0.0,0.0,0.0,0.0,0.0,0.0,0.0,0.0,0.0,0.0,0.0,LogViscosity873K,873,9.477334022521973,LogViscosity873K
347300001540,K,O,Si,X,X,X,X,X,X,X,X,X,X,X,X,X,X,0.05353333333333333,0.6399,0.30656666666666665,0.0,0.0,0.0,0.0,0.0,0.0,0.0,0.0,0.0,0.0,0.0,0.0,0.0,0.0,LogViscosity873K,873,10.628131866455078,LogViscosity873K
347300001541,K,O,Si,X,X,X,X,X,X,X,X,X,X,X,X,X,X,0.07093333333333332,0.6311999999999999,0.2978666666666666,0.0,0.0,0.0,0.0,0.0,0.0,0.0,0.0,0.0,0.0,0.0,0.0,0.0,0.0,LogViscosity873K,873,9.384215354919434,LogViscosity873K
347400003039,Mg,Na,O,Si,X,X,X,X,X,X,X,X,X,X,X,X,X,0.043,0.09446666666666666,0.6051,0.2574333333333333,0.0,0.0,0.0,0.0,0.0,0.0,0.0,0.0,0.0,0.0,0.0,0.0,0.0,LogViscosity873K,873,9.022886276245117,LogViscosity873K
