Repository: Fraunhofer-SCAI/glassmtl

This folder contains all preprocessed datasets that are used in our paper and which are subsequently split in the experiments into training, validation, and test sets. In case of the log-viscosity, the file `all_t.csv` lists the temperature as extra parameter for the parametric training. The folder `LogViscosity/` contains the log-viscosity data at all available temperatures.

File: datasets/LogViscosity873K/all_t.csv (part 5 of 15)
,elements,elements,elements,elements,elements,elements,elements,elements,elements,elements,elements,elements,elements,elements,elements,elements,elements,at_fracs,at_fracs,at_fracs,at_fracs,at_fracs,at_fracs,at_fracs,at_fracs,at_fracs,at_fracs,at_fracs,at_fracs,at_fracs,at_fracs,at_fracs,at_fracs,at_fracs,prop_name,t,prop_val,prop_id
347400003040,Mg,Na,O,Si,X,X,X,X,X,X,X,X,X,X,X,X,X,0.06275000000000003,0.06826666666666667,0.6116166666666666,0.25736666666666663,0.0,0.0,0.0,0.0,0.0,0.0,0.0,0.0,0.0,0.0,0.0,0.0,0.0,LogViscosity873K,873,11.820481300354006,LogViscosity873K
347400003048,Ca,Na,O,Si,X,X,X,X,X,X,X,X,X,X,X,X,X,0.048,0.0964,0.6024666666666667,0.2531333333333333,0.0,0.0,0.0,0.0,0.0,0.0,0.0,0.0,0.0,0.0,0.0,0.0,0.0,LogViscosity873K,873,9.796586036682127,LogViscosity873K
347400003049,Ca,Na,O,Si,X,X,X,X,X,X,X,X,X,X,X,X,X,0.07515,0.061933333333333326,0.6106499999999999,0.25226666666666664,0.0,0.0,0.0,0.0,0.0,0.0,0.0,0.0,0.0,0.0,0.0,0.0,0.0,LogViscosity873K,873,11.986952781677244,LogViscosity873K
347400003053,Ca,Na,O,Si,X,X,X,X,X,X,X,X,X,X,X,X,X,0.0748,0.1326,0.5754333333333334,0.21716666666666667,0.0,0.0,0.0,0.0,0.0,0.0,0.0,0.0,0.0,0.0,0.0,0.0,0.0,LogViscosity873K,873,8.866276741027832,LogViscosity873K
347400003055,Ca,Na,O,Si,X,X,X,X,X,X,X,X,X,X,X,X,X,0.09845,0.127,0.5703499999999999,0.2042,0.0,0.0,0.0,0.0,0.0,0.0,0.0,0.0,0.0,0.0,0.0,0.0,0.0,LogViscosity873K,873,9.188751220703123,LogViscosity873K
347600003108,Al,Na,O,Si,X,X,X,X,X,X,X,X,X,X,X,X,X,0.025,0.125,0.6,0.25,0.0,0.0,0.0,0.0,0.0,0.0,0.0,0.0,0.0,0.0,0.0,0.0,0.0,LogViscosity873K,873,9.20332145690918,LogViscosity873K
347600003109,Al,Na,O,Si,X,X,X,X,X,X,X,X,X,X,X,X,X,0.0376,0.10400000000000001,0.6084,0.25,0.0,0.0,0.0,0.0,0.0,0.0,0.0,0.0,0.0,0.0,0.0,0.0,0.0,LogViscosity873K,873,11.212255477905273,LogViscosity873K
347600003116,Al,Na,O,Si,X,X,X,X,X,X,X,X,X,X,X,X,X,0.028560000000000002,0.14286666666666664,0.5904733333333333,0.2381,0.0,0.0,0.0,0.0,0.0,0.0,0.0,0.0,0.0,0.0,0.0,0.0,0.0,LogViscosity873K,873,9.433999061584473,LogViscosity873K
347600003117,Al,Na,O,Si,X,X,X,X,X,X,X,X,X,X,X,X,X,0.0424,0.1313333333333333,0.5939333333333333,0.2323333333333333,0.0,0.0,0.0,0.0,0.0,0.0,0.0,0.0,0.0,0.0,0.0,0.0,0.0,LogViscosity873K,873,10.968342781066896,LogViscosity873K
349200003337,Ca,Mn,O,Si,X,X,X,X,X,X,X,X,X,X,X,X,X,0.165,0.085,0.5833333333333333,0.16666666666666666,0.0,0.0,0.0,0.0,0.0,0.0,0.0,0.0,0.0,0.0,0.0,0.0,0.0,LogViscosity873K,873,4.190661907196045,LogViscosity873K
349200003338,Ca,Mn,O,Si,X,X,X,X,X,X,X,X,X,X,X,X,X,0.07,0.18,0.5833333333333333,0.16666666666666666,0.0,0.0,0.0,0.0,0.0,0.0,0.0,0.0,0.0,0.0,0.0,0.0,0.0,LogViscosity873K,873,2.858374834060669,LogViscosity873K
349200003339,Ca,Mn,O,Si,X,X,X,X,X,X,X,X,X,X,X,X,X,0.0455,0.2045,0.5833333333333333,0.16666666666666666,0.0,0.0,0.0,0.0,0.0,0.0,0.0,0.0,0.0,0.0,0.0,0.0,0.0,LogViscosity873K,873,3.5039825439453125,LogViscosity873K
349200003340,Ca,Mn,O,Si,X,X,X,X,X,X,X,X,X,X,X,X,X,0.233,0.042,0.575,0.15,0.0,0.0,0.0,0.0,0.0,0.0,0.0,0.0,0.0,0.0,0.0,0.0,0.0,LogViscosity873K,873,4.69188928604126,LogViscosity873K
349200003341,Ca,Mn,O,Si,X,X,X,X,X,X,X,X,X,X,X,X,X,0.1895,0.0855,0.575,0.15,0.0,0.0,0.0,0.0,0.0,0.0,0.0,0.0,0.0,0.0,0.0,0.0,0.0,LogViscosity873K,873,3.930164813995361,LogViscosity873K
349200003342,Ca,Mn,O,Si,X,X,X,X,X,X,X,X,X,X,X,X,X,0.14400000000000002,0.131,0.575,0.15,0.0,0.0,0.0,0.0,0.0,0.0,0.0,0.0,0.0,0.0,0.0,0.0,0.0,LogViscosity873K,873,3.772150039672852,LogViscosity873K
349200003343,Ca,Mn,O,Si,X,X,X,X,X,X,X,X,X,X,X,X,X,0.097,0.17800000000000002,0.575,0.15,0.0,0.0,0.0,0.0,0.0,0.0,0.0,0.0,0.0,0.0,0.0,0.0,0.0,LogViscosity873K,873,3.018907070159912,LogViscosity873K
349200003345,Ca,Mn,O,Si,X,X,X,X,X,X,X,X,X,X,X,X,X,0.2365,0.0635,0.5666666666666667,0.13333333333333333,0.0,0.0,0.0,0.0,0.0,0.0,0.0,0.0,0.0,0.0,0.0,0.0,0.0,LogViscosity873K,873,4.067473411560059,LogViscosity873K
349200003346,Ca,Mn,O,Si,X,X,X,X,X,X,X,X,X,X,X,X,X,0.192,0.10800000000000004,0.5666666666666667,0.13333333333333333,0.0,0.0,0.0,0.0,0.0,0.0,0.0,0.0,0.0,0.0,0.0,0.0,0.0,LogViscosity873K,873,2.79168438911438,LogViscosity873K
349200003347,Ca,Mn,O,Si,X,X,X,X,X,X,X,X,X,X,X,X,X,0.17,0.13,0.5666666666666667,0.13333333333333333,0.0,0.0,0.0,0.0,0.0,0.0,0.0,0.0,0.0,0.0,0.0,0.0,0.0,LogViscosity873K,873,3.2416796684265137,LogViscosity873K
349200003348,Ca,Mn,O,Si,X,X,X,X,X,X,X,X,X,X,X,X,X,0.15,0.15,0.5666666666666667,0.13333333333333333,0.0,0.0,0.0,0.0,0.0,0.0,0.0,0.0,0.0,0.0,0.0,0.0,0.0,LogViscosity873K,873,2.975708723068237,LogViscosity873K
349200003349,Ca,Mn,O,Si,X,X,X,X,X,X,X,X,X,X,X,X,X,0.1225,0.1775,0.5666666666666667,0.13333333333333333,0.0,0.0,0.0,0.0,0.0,0.0,0.0,0.0,0.0,0.0,0.0,0.0,0.0,LogViscosity873K,873,3.1448988914489746,LogViscosity873K
349200003350,Ca,Mn,O,Si,X,X,X,X,X,X,X,X,X,X,X,X,X,0.0725,0.2275,0.5666666666666667,0.13333333333333333,0.0,0.0,0.0,0.0,0.0,0.0,0.0,0.0,0.0,0.0,0.0,0.0,0.0,LogViscosity873K,873,2.798744440078736,LogViscosity873K
349200003351,Mn,O,Si,X,X,X,X,X,X,X,X,X,X,X,X,X,X,0.3,0.5666666666666667,0.13333333333333333,0.0,0.0,0.0,0.0,0.0,0.0,0.0,0.0,0.0,0.0,0.0,0.0,0.0,0.0,LogViscosity873K,873,2.062371730804444,LogViscosity873K
349200003352,Ca,Mn,O,Si,X,X,X,X,X,X,X,X,X,X,X,X,X,0.172,0.153,0.5583333333333332,0.11666666666666665,0.0,0.0,0.0,0.0,0.0,0.0,0.0,0.0,0.0,0.0,0.0,0.0,0.0,LogViscosity873K,873,1.4948415756225586,LogViscosity873K
349200003353,Ca,Mn,O,Si,X,X,X,X,X,X,X,X,X,X,X,X,X,0.098,0.227,0.5583333333333332,0.11666666666666665,0.0,0.0,0.0,0.0,0.0,0.0,0.0,0.0,0.0,0.0,0.0,0.0,0.0,LogViscosity873K,873,2.0062026977539062,LogViscosity873K
349200003354,Ca,Mn,O,Si,X,X,X,X,X,X,X,X,X,X,X,X,X,0.047,0.278,0.5583333333333333,0.11666666666666665,0.0,0.0,0.0,0.0,0.0,0.0,0.0,0.0,0.0,0.0,0.0,0.0,0.0,LogViscosity873K,873,2.2692325115203857,LogViscosity873K
356100022929,K,O,Pb,Si,X,X,X,X,X,X,X,X,X,X,X,X,X,0.13333333333333333,0.5666666666666667,0.1,0.2,0.0,0.0,0.0,0.0,0.0,0.0,0.0,0.0,0.0,0.0,0.0,0.0,0.0,LogViscosity873K,873,4.752227783203125,LogViscosity873K
356100022930,K,O,Pb,Si,X,X,X,X,X,X,X,X,X,X,X,X,X,0.13333333333333333,0.55,0.15,0.16666666666666666,0.0,0.0,0.0,0.0,0.0,0.0,0.0,0.0,0.0,0.0,0.0,0.0,0.0,LogViscosity873K,873,3.561020851135254,LogViscosity873K
356100022931,K,O,Pb,Si,X,X,X,X,X,X,X,X,X,X,X,X,X,0.06666666666666668,0.6166666666666667,0.05,0.26666666666666666,0.0,0.0,0.0,0.0,0.0,0.0,0.0,0.0,0.0,0.0,0.0,0.0,0.0,LogViscosity873K,873,8.347943305969237,LogViscosity873K
356100022932,K,O,Pb,Si,X,X,X,X,X,X,X,X,X,X,X,X,X,0.06666666666666668,0.6,0.1,0.2333333333333333,0.0,0.0,0.0,0.0,0.0,0.0,0.0,0.0,0.0,0.0,0.0,0.0,0.0,LogViscosity873K,873,6.418530464172362,LogViscosity873K
356100022933,K,O,Pb,Si,X,X,X,X,X,X,X,X,X,X,X,X,X,0.06666666666666668,0.5833333333333333,0.15,0.2,0.0,0.0,0.0,0.0,0.0,0.0,0.0,0.0,0.0,0.0,0.0,0.0,0.0,LogViscosity873K,873,5.971169948577881,LogViscosity873K
356100022935,K,O,Si,X,X,X,X,X,X,X,X,X,X,X,X,X,X,0.2,0.5666666666666667,0.2333333333333333,0.0,0.0,0.0,0.0,0.0,0.0,0.0,0.0,0.0,0.0,0.0,0.0,0.0,0.0,LogViscosity873K,873,7.611250877380371,LogViscosity873K
356100022936,K,O,Pb,Si,X,X,X,X,X,X,X,X,X,X,X,X,X,0.2,0.5499999999999999,0.05,0.2,0.0,0.0,0.0,0.0,0.0,0.0,0.0,0.0,0.0,0.0,0.0,0.0,0.0,LogViscosity873K,873,5.16293478012085,LogViscosity873K
356500004435,B,Na,O,Si,X,X,X,X,X,X,X,X,X,X,X,X,X,0.06380000000000001,0.1174,0.5973333333333333,0.22146666666666665,0.0,0.0,0.0,0.0,0.0,0.0,0.0,0.0,0.0,0.0,0.0,0.0,0.0,LogViscosity873K,873,10.829999923706056,LogViscosity873K
358800004761,Na,O,Si,Ti,X,X,X,X,X,X,X,X,X,X,X,X,X,0.13333333333333333,0.6,0.2333333333333333,0.03333333333333333,0.0,0.0,0.0,0.0,0.0,0.0,0.0,0.0,0.0,0.0,0.0,0.0,0.0,LogViscosity873K,873,9.444012641906738,LogViscosity873K
373900002119,Al,Ca,Fe,Na,O,Si,X,X,X,X,X,X,X,X,X,X,X,0.0004800624081130546,0.01405182673747587,0.00022802964385370108,0.1496194505285687,0.5870549838145624,0.24856564686742605,0.0,0.0,0.0,0.0,0.0,0.0,0.0,0.0,0.0,0.0,0.0,LogViscosity873K,873,8.23660945892334,LogViscosity873K
373900002120,Al,Ca,Fe,Na,O,Si,X,X,X,X,X,X,X,X,X,X,X,0.0006799796006119817,0.020549383518494443,0.00021199364019079423,0.14006246479272294,0.58963697755734,0.24885920089063995,0.0,0.0,0.0,0.0,0.0,0.0,0.0,0.0,0.0,0.0,0.0,LogViscosity873K,873,8.656508445739746,LogViscosity873K
373900002121,Al,Ca,Fe,Mg,Na,O,Si,X,X,X,X,X,X,X,X,X,X,0.0009198896132464106,0.02429708434987801,0.00028796544414670227,0.0011498620165580132,0.13525043661427288,0.5903578237278192,0.2477369382340785,0.0,0.0,0.0,0.0,0.0,0.0,0.0,0.0,0.0,0.0,LogViscosity873K,873,8.861985206604004,LogViscosity873K
373900002122,Al,Ca,Fe,Mg,Na,O,Si,X,X,X,X,X,X,X,X,X,X,0.00136013601360136,0.0337033703370337,0.0009200920092009199,0.00155015501550155,0.1258125812581258,0.5916291629162915,0.24502450245024496,0.0,0.0,0.0,0.0,0.0,0.0,0.0,0.0,0.0,0.0,LogViscosity873K,873,9.240729331970217,LogViscosity873K
373900002123,Al,Ca,Fe,Mg,Na,O,Si,X,X,X,X,X,X,X,X,X,X,0.0007199280071992801,0.03999600039996,0.0005999400059994,0.0017998200179982,0.1114555211145552,0.5967869879678698,0.248641802486418,0.0,0.0,0.0,0.0,0.0,0.0,0.0,0.0,0.0,0.0,LogViscosity873K,873,9.667387962341307,LogViscosity873K
373900002124,Al,Ca,Fe,Mg,Na,O,Si,X,X,X,X,X,X,X,X,X,X,0.0007200432025921555,0.043802628157689455,0.00013600816048962936,0.001950117007020421,0.10353954570607568,0.5995033035315451,0.2503483542345873,0.0,0.0,0.0,0.0,0.0,0.0,0.0,0.0,0.0,0.0,LogViscosity873K,873,9.839003562927246,LogViscosity873K
373900002125,Al,Ca,Fe,Mg,Na,O,Si,X,X,X,X,X,X,X,X,X,X,0.0009999000099989999,0.05004499550044996,0.00023997600239976,0.0020997900209979,0.0960570609605706,0.6010498950104989,0.2495083824950838,0.0,0.0,0.0,0.0,0.0,0.0,0.0,0.0,0.0,0.0,LogViscosity873K,873,10.342881202697754,LogViscosity873K
373900002126,Al,Ca,Fe,Mg,Na,O,Si,X,X,X,X,X,X,X,X,X,X,0.0010399064084232422,0.05544500994910458,0.00031597156255936965,0.00224979751822336,0.09165841740909984,0.6013798758111769,0.24791102134141255,0.0,0.0,0.0,0.0,0.0,0.0,0.0,0.0,0.0,0.0,LogViscosity873K,873,10.83395767211914,LogViscosity873K
373900002127,Al,Ca,Fe,Mg,Na,O,Si,X,X,X,X,X,X,X,X,X,X,0.0008800616043123019,0.0620543438040663,0.00025201764123488653,0.0023001610112707896,0.08347250974234863,0.6032902303161223,0.24775067588064506,0.0,0.0,0.0,0.0,0.0,0.0,0.0,0.0,0.0,0.0,LogViscosity873K,873,11.573150634765625,LogViscosity873K
381400110728,Al,B,Ba,K,Na,O,Sb,Si,X,X,X,X,X,X,X,X,X,0.0088,0.0944,0.00225,0.03006666666666666,0.019733333333333332,0.6202966666666665,0.02112,0.20333333333333328,0.0,0.0,0.0,0.0,0.0,0.0,0.0,0.0,0.0,LogViscosity873K,873,7.370369911193848,LogViscosity873K
382600122686,Al,Ca,K,Mg,Na,O,Si,X,X,X,X,X,X,X,X,X,X,0.005840584058405842,0.03725372537253726,0.0042004200420042,0.029602960296029605,0.08347501416808346,0.5995699569956996,0.2400573390672401,0.0,0.0,0.0,0.0,0.0,0.0,0.0,0.0,0.0,0.0,LogViscosity873K,873,10.00602912902832,LogViscosity873K
382600122687,Al,Ca,K,Mg,Na,O,Si,X,X,X,X,X,X,X,X,X,X,0.00588,0.05355000000000002,0.008466666666666666,0.02235,0.07753333333333337,0.5973866666666667,0.23483333333333334,0.0,0.0,0.0,0.0,0.0,0.0,0.0,0.0,0.0,0.0,LogViscosity873K,873,10.307819366455078,LogViscosity873K
382600122688,Al,Ca,Mg,Na,O,Si,Zr,X,X,X,X,X,X,X,X,X,X,0.0046799999999999975,0.03725,0.029599999999999994,0.08986666666666665,0.5986699999999999,0.2383333333333333,0.0016,0.0,0.0,0.0,0.0,0.0,0.0,0.0,0.0,0.0,0.0,LogViscosity873K,873,10.656930923461914,LogViscosity873K
382600122689,Al,Ca,Mg,Na,O,Si,X,X,X,X,X,X,X,X,X,X,X,0.00467953204679532,0.031796820317968204,0.029497050294970507,0.09585708095857083,0.5975269139752691,0.240642602406426,0.0,0.0,0.0,0.0,0.0,0.0,0.0,0.0,0.0,0.0,0.0,LogViscosity873K,873,9.630156517028807,LogViscosity873K
398700145276,Ba,Ca,Na,O,Si,X,X,X,X,X,X,X,X,X,X,X,X,0.0019501950195019505,0.07515751575157516,0.12954628796212952,0.5761909524285762,0.21715504883821715,0.0,0.0,0.0,0.0,0.0,0.0,0.0,0.0,0.0,0.0,0.0,0.0,LogViscosity873K,873,8.645029067993164,LogViscosity873K
398700145277,Ba,Ca,Na,O,Si,X,X,X,X,X,X,X,X,X,X,X,X,0.00595059505950595,0.0653065306530653,0.13134646798013133,0.5772410574390772,0.22015534886822014,0.0,0.0,0.0,0.0,0.0,0.0,0.0,0.0,0.0,0.0,0.0,0.0,LogViscosity873K,873,8.358938217163086,LogViscosity873K
398700145278,Ba,Ca,Na,O,Si,X,X,X,X,X,X,X,X,X,X,X,X,0.0100989901009899,0.0551944805519448,0.1331866813318668,0.5783088357830883,0.2232110122321101,0.0,0.0,0.0,0.0,0.0,0.0,0.0,0.0,0.0,0.0,0.0,0.0,LogViscosity873K,873,8.02961254119873,LogViscosity873K
398700145279,Ba,Ca,Na,O,Si,X,X,X,X,X,X,X,X,X,X,X,X,0.01434856514348565,0.0447955204479552,0.13505316135053158,0.5794253907942538,0.2263773622637736,0.0,0.0,0.0,0.0,0.0,0.0,0.0,0.0,0.0,0.0,0.0,0.0,LogViscosity873K,873,7.822384834289551,LogViscosity873K
398700145280,Ba,Ca,Na,O,Si,X,X,X,X,X,X,X,X,X,X,X,X,0.0187,0.03405,0.13699999999999998,0.5805833333333333,0.2296666666666667,0.0,0.0,0.0,0.0,0.0,0.0,0.0,0.0,0.0,0.0,0.0,0.0,LogViscosity873K,873,7.5697078704833975,LogViscosity873K
404900014104,Ca,Na,O,Si,X,X,X,X,X,X,X,X,X,X,X,X,X,0.05,0.06666666666666668,0.6166666666666667,0.26666666666666666,0.0,0.0,0.0,0.0,0.0,0.0,0.0,0.0,0.0,0.0,0.0,0.0,0.0,LogViscosity873K,873,11.887165069580078,LogViscosity873K
410900050227,Li,O,Si,X,X,X,X,X,X,X,X,X,X,X,X,X,X,0.222,0.5556666666666666,0.22233333333333333,0.0,0.0,0.0,0.0,0.0,0.0,0.0,0.0,0.0,0.0,0.0,0.0,0.0,0.0,LogViscosity873K,873,6.613945484161378,LogViscosity873K
410900050232,Li,Na,O,Si,X,X,X,X,X,X,X,X,X,X,X,X,X,0.111,0.111,0.5556666666666666,0.22233333333333333,0.0,0.0,0.0,0.0,0.0,0.0,0.0,0.0,0.0,0.0,0.0,0.0,0.0,LogViscosity873K,873,5.397773742675781,LogViscosity873K
410900050233,Li,Na,O,Si,X,X,X,X,X,X,X,X,X,X,X,X,X,0.08866666666666667,0.13333333333333333,0.5556666666666666,0.22233333333333333,0.0,0.0,0.0,0.0,0.0,0.0,0.0,0.0,0.0,0.0,0.0,0.0,0.0,LogViscosity873K,873,5.373329162597656,LogViscosity873K
410900050234,Li,Na,O,Si,X,X,X,X,X,X,X,X,X,X,X,X,X,0.06666666666666668,0.15533333333333332,0.5556666666666666,0.22233333333333333,0.0,0.0,0.0,0.0,0.0,0.0,0.0,0.0,0.0,0.0,0.0,0.0,0.0,LogViscosity873K,873,5.3159894943237305,LogViscosity873K
410900050235,Li,Na,O,Si,X,X,X,X,X,X,X,X,X,X,X,X,X,0.04466666666666666,0.17733333333333334,0.5556666666666666,0.2223333333333333,0.0,0.0,0.0,0.0,0.0,0.0,0.0,0.0,0.0,0.0,0.0,0.0,0.0,LogViscosity873K,873,5.496769428253174,LogViscosity873K
411300050272,Al,B,Ba,Ca,Fe,K,Na,O,Si,X,X,X,X,X,X,X,X,0.013959302034898258,0.035558222088895565,0.004549772511374432,0.005399730013499326,0.0001249937503124844,0.0023998800059997,0.04493108677899439,0.6313900971618086,0.2616869156542173,0.0,0.0,0.0,0.0,0.0,0.0,0.0,0.0,LogViscosity873K,873,11.79577350616455,LogViscosity873K
413600050539,Al,Li,O,Si,X,X,X,X,X,X,X,X,X,X,X,X,X,0.03,0.1,0.6116666666666666,0.2583333333333333,0.0,0.0,0.0,0.0,0.0,0.0,0.0,0.0,0.0,0.0,0.0,0.0,0.0,LogViscosity873K,873,9.810970306396484,LogViscosity873K
413600050540,Al,Li,O,Si,X,X,X,X,X,X,X,X,X,X,X,X,X,0.040000000000000015,0.1,0.61,0.25,0.0,0.0,0.0,0.0,0.0,0.0,0.0,0.0,0.0,0.0,0.0,0.0,0.0,LogViscosity873K,873,10.781455993652344,LogViscosity873K
420900002114,Na,Ni,O,Si,X,X,X,X,X,X,X,X,X,X,X,X,X,0.13333333333333333,0.05,0.5833333333333333,0.2333333333333333,0.0,0.0,0.0,0.0,0.0,0.0,0.0,0.0,0.0,0.0,0.0,0.0,0.0,LogViscosity873K,873,7.356528282165527,LogViscosity873K
422200002115,Mg,Na,O,Si,X,X,X,X,X,X,X,X,X,X,X,X,X,0.01855000000000001,0.14273333333333335,0.5891166666666666,0.2496,0.0,0.0,0.0,0.0,0.0,0.0,0.0,0.0,0.0,0.0,0.0,0.0,0.0,LogViscosity873K,873,8.367880821228027,LogViscosity873K
422700003451,Al,Ca,Fe,Na,O,Si,X,X,X,X,X,X,X,X,X,X,X,0.0005600392027441922,0.0011500805056353946,0.00021201484103887275,0.1653449074768567,0.5834821770857294,0.2492507808879955,0.0,0.0,0.0,0.0,0.0,0.0,0.0,0.0,0.0,0.0,0.0,LogViscosity873K,873,7.844155311584473,LogViscosity873K
422700002375,Al,Ca,Fe,Na,O,Si,X,X,X,X,X,X,X,X,X,X,X,0.0016399672006559868,0.0006499870002599947,0.0001679966400671987,0.12666413338399898,0.60281661033446,0.26806130544055784,0.0,0.0,0.0,0.0,0.0,0.0,0.0,0.0,0.0,0.0,0.0,LogViscosity873K,873,8.705188751220701,LogViscosity873K
422800007498,Al,Na,O,Si,X,X,X,X,X,X,X,X,X,X,X,X,X,0.016800000000000002,0.13873333333333332,0.5944999999999999,0.2499666666666666,0.0,0.0,0.0,0.0,0.0,0.0,0.0,0.0,0.0,0.0,0.0,0.0,0.0,LogViscosity873K,873,8.767886161804201,LogViscosity873K
422800007499,Al,Na,O,Si,X,X,X,X,X,X,X,X,X,X,X,X,X,0.03188,0.1052,0.6087533333333333,0.25416666666666665,0.0,0.0,0.0,0.0,0.0,0.0,0.0,0.0,0.0,0.0,0.0,0.0,0.0,LogViscosity873K,873,9.588746070861816,LogViscosity873K
423000002552,Na,O,Si,Sn,X,X,X,X,X,X,X,X,X,X,X,X,X,0.20466666666666666,0.5643333333333334,0.21096666666666666,0.02003333333333333,0.0,0.0,0.0,0.0,0.0,0.0,0.0,0.0,0.0,0.0,0.0,0.0,0.0,LogViscosity873K,873,10.046619415283203,LogViscosity873K
423400002683,Ca,K,O,Si,X,X,X,X,X,X,X,X,X,X,X,X,X,0.05845,0.116,0.5891833333333333,0.23636666666666664,0.0,0.0,0.0,0.0,0.0,0.0,0.0,0.0,0.0,0.0,0.0,0.0,0.0,LogViscosity873K,873,11.041926383972168,LogViscosity873K
423400002684,Ba,K,O,Si,X,X,X,X,X,X,X,X,X,X,X,X,X,0.0231,0.12526666666666667,0.5963333333333333,0.2553,0.0,0.0,0.0,0.0,0.0,0.0,0.0,0.0,0.0,0.0,0.0,0.0,0.0,LogViscosity873K,873,8.359238624572754,LogViscosity873K
423400002685,Ba,K,O,Si,X,X,X,X,X,X,X,X,X,X,X,X,X,0.03005,0.07999999999999999,0.6166499999999999,0.2733,0.0,0.0,0.0,0.0,0.0,0.0,0.0,0.0,0.0,0.0,0.0,0.0,0.0,LogViscosity873K,873,8.77318000793457,LogViscosity873K
456700014720,Mn,O,Pb,Si,X,X,X,X,X,X,X,X,X,X,X,X,X,0.05,0.5833333333333333,0.2,0.16666666666666666,0.0,0.0,0.0,0.0,0.0,0.0,0.0,0.0,0.0,0.0,0.0,0.0,0.0,LogViscosity873K,873,4.997107982635498,LogViscosity873K
456700078245,Fe,O,Pb,Si,X,X,X,X,X,X,X,X,X,X,X,X,X,0.021040000000000003,0.5929766666666667,0.21055,0.17543333333333333,0.0,0.0,0.0,0.0,0.0,0.0,0.0,0.0,0.0,0.0,0.0,0.0,0.0,LogViscosity873K,873,5.121376514434815,LogViscosity873K
458500014908,B,Na,O,Si,X,X,X,X,X,X,X,X,X,X,X,X,X,0.07800000000000001,0.12866666666666665,0.5893333333333333,0.204,0.0,0.0,0.0,0.0,0.0,0.0,0.0,0.0,0.0,0.0,0.0,0.0,0.0,LogViscosity873K,873,10.446392059326172,LogViscosity873K
459000014954,B,Na,O,Si,X,X,X,X,X,X,X,X,X,X,X,X,X,0.2,0.16666666666666666,0.5499999999999999,0.08333333333333333,0.0,0.0,0.0,0.0,0.0,0.0,0.0,0.0,0.0,0.0,0.0,0.0,0.0,LogViscosity873K,873,6.426045894622803,LogViscosity873K
459000014958,B,Na,O,Si,X,X,X,X,X,X,X,X,X,X,X,X,X,0.040000000000000015,0.2,0.5599999999999999,0.2,0.0,0.0,0.0,0.0,0.0,0.0,0.0,0.0,0.0,0.0,0.0,0.0,0.0,LogViscosity873K,873,7.03880500793457,LogViscosity873K
459000014959,B,Na,O,Si,X,X,X,X,X,X,X,X,X,X,X,X,X,0.08000000000000003,0.18,0.5633333333333334,0.17666666666666667,0.0,0.0,0.0,0.0,0.0,0.0,0.0,0.0,0.0,0.0,0.0,0.0,0.0,LogViscosity873K,873,7.63041877746582,LogViscosity873K
459000014960,B,Na,O,Si,X,X,X,X,X,X,X,X,X,X,X,X,X,0.12,0.15333333333333332,0.57,0.15666666666666665,0.0,0.0,0.0,0.0,0.0,0.0,0.0,0.0,0.0,0.0,0.0,0.0,0.0,LogViscosity873K,873,7.9082536697387695,LogViscosity873K
459000014961,B,Na,O,Si,X,X,X,X,X,X,X,X,X,X,X,X,X,0.16000000000000006,0.13333333333333333,0.5733333333333333,0.13333333333333333,0.0,0.0,0.0,0.0,0.0,0.0,0.0,0.0,0.0,0.0,0.0,0.0,0.0,LogViscosity873K,873,7.964052200317383,LogViscosity873K
459000014962,B,Na,O,Si,X,X,X,X,X,X,X,X,X,X,X,X,X,0.2,0.11333333333333336,0.5766666666666667,0.11,0.0,0.0,0.0,0.0,0.0,0.0,0.0,0.0,0.0,0.0,0.0,0.0,0.0,LogViscosity873K,873,6.217905521392822,LogViscosity873K
461200002434,B,Na,O,Si,X,X,X,X,X,X,X,X,X,X,X,X,X,0.136,0.006666666666666665,0.6406666666666667,0.21666666666666667,0.0,0.0,0.0,0.0,0.0,0.0,0.0,0.0,0.0,0.0,0.0,0.0,0.0,LogViscosity873K,873,8.557129859924316,LogViscosity873K
461200002429,B,O,Si,X,X,X,X,X,X,X,X,X,X,X,X,X,X,0.18000000000000002,0.6366666666666667,0.18333333333333332,0.0,0.0,0.0,0.0,0.0,0.0,0.0,0.0,0.0,0.0,0.0,0.0,0.0,0.0,LogViscosity873K,873,6.933479785919189,LogViscosity873K
473100036519,Al,B,Ba,O,X,X,X,X,X,X,X,X,X,X,X,X,X,0.040000000000000015,0.3200000000000001,0.05,0.5900000000000001,0.0,0.0,0.0,0.0,0.0,0.0,0.0,0.0,0.0,0.0,0.0,0.0,0.0,LogViscosity873K,873,8.391043663024902,LogViscosity873K
473100036520,Al,B,Ba,O,X,X,X,X,X,X,X,X,X,X,X,X,X,0.040000000000000015,0.28,0.1,0.58,0.0,0.0,0.0,0.0,0.0,0.0,0.0,0.0,0.0,0.0,0.0,0.0,0.0,LogViscosity873K,873,7.732717514038086,LogViscosity873K
473100036521,Al,B,Ba,O,X,X,X,X,X,X,X,X,X,X,X,X,X,0.020000000000000004,0.28,0.125,0.575,0.0,0.0,0.0,0.0,0.0,0.0,0.0,0.0,0.0,0.0,0.0,0.0,0.0,LogViscosity873K,873,9.307621002197266,LogViscosity873K
473100036522,Al,B,Ba,O,X,X,X,X,X,X,X,X,X,X,X,X,X,0.06,0.28,0.075,0.585,0.0,0.0,0.0,0.0,0.0,0.0,0.0,0.0,0.0,0.0,0.0,0.0,0.0,LogViscosity873K,873,7.995421409606934,LogViscosity873K
473100036523,Al,B,Ba,O,X,X,X,X,X,X,X,X,X,X,X,X,X,0.020000000000000004,0.24,0.175,0.565,0.0,0.0,0.0,0.0,0.0,0.0,0.0,0.0,0.0,0.0,0.0,0.0,0.0,LogViscosity873K,873,9.377626419067383,LogViscosity873K
473100036524,Al,B,Ba,O,X,X,X,X,X,X,X,X,X,X,X,X,X,0.040000000000000015,0.24,0.15,0.57,0.0,0.0,0.0,0.0,0.0,0.0,0.0,0.0,0.0,0.0,0.0,0.0,0.0,LogViscosity873K,873,9.073304176330566,LogViscosity873K
473100036525,Al,B,Ba,O,X,X,X,X,X,X,X,X,X,X,X,X,X,0.06,0.24,0.125,0.575,0.0,0.0,0.0,0.0,0.0,0.0,0.0,0.0,0.0,0.0,0.0,0.0,0.0,LogViscosity873K,873,9.258933067321776,LogViscosity873K
473100036526,Al,B,Ba,O,X,X,X,X,X,X,X,X,X,X,X,X,X,0.08000000000000003,0.24,0.1,0.58,0.0,0.0,0.0,0.0,0.0,0.0,0.0,0.0,0.0,0.0,0.0,0.0,0.0,LogViscosity873K,873,9.638046264648438,LogViscosity873K
473100036527,Al,B,Ba,O,X,X,X,X,X,X,X,X,X,X,X,X,X,0.08000000000000003,0.2,0.15,0.57,0.0,0.0,0.0,0.0,0.0,0.0,0.0,0.0,0.0,0.0,0.0,0.0,0.0,LogViscosity873K,873,9.003758430480955,LogViscosity873K
473100036529,Al,B,Ba,O,X,X,X,X,X,X,X,X,X,X,X,X,X,0.08000000000000003,0.16000000000000006,0.2,0.56,0.0,0.0,0.0,0.0,0.0,0.0,0.0,0.0,0.0,0.0,0.0,0.0,0.0,LogViscosity873K,873,8.418177604675291,LogViscosity873K
473100036531,Al,B,Ba,O,X,X,X,X,X,X,X,X,X,X,X,X,X,0.08000000000000003,0.12,0.25,0.55,0.0,0.0,0.0,0.0,0.0,0.0,0.0,0.0,0.0,0.0,0.0,0.0,0.0,LogViscosity873K,873,8.400301933288574,LogViscosity873K
473100036532,Al,B,Ba,O,X,X,X,X,X,X,X,X,X,X,X,X,X,0.1,0.12,0.225,0.5549999999999999,0.0,0.0,0.0,0.0,0.0,0.0,0.0,0.0,0.0,0.0,0.0,0.0,0.0,LogViscosity873K,873,9.560073852539062,LogViscosity873K
473100036533,Al,B,Ba,O,X,X,X,X,X,X,X,X,X,X,X,X,X,0.040000000000000015,0.22000000000000006,0.175,0.565,0.0,0.0,0.0,0.0,0.0,0.0,0.0,0.0,0.0,0.0,0.0,0.0,0.0,LogViscosity873K,873,8.526830673217772,LogViscosity873K
473100036534,Al,B,Ba,O,X,X,X,X,X,X,X,X,X,X,X,X,X,0.06,0.18000000000000002,0.2,0.56,0.0,0.0,0.0,0.0,0.0,0.0,0.0,0.0,0.0,0.0,0.0,0.0,0.0,LogViscosity873K,873,7.491909980773926,LogViscosity873K
473100036535,Al,B,Ba,O,X,X,X,X,X,X,X,X,X,X,X,X,X,0.020000000000000004,0.26,0.15,0.5700000000000001,0.0,0.0,0.0,0.0,0.0,0.0,0.0,0.0,0.0,0.0,0.0,0.0,0.0,LogViscosity873K,873,9.442081451416016,LogViscosity873K
473100036536,Al,B,Ba,O,X,X,X,X,X,X,X,X,X,X,X,X,X,0.06,0.26,0.1,0.58,0.0,0.0,0.0,0.0,0.0,0.0,0.0,0.0,0.0,0.0,0.0,0.0,0.0,LogViscosity873K,873,8.69404411315918,LogViscosity873K
473100036537,Al,B,Ba,O,X,X,X,X,X,X,X,X,X,X,X,X,X,0.08000000000000003,0.18000000000000002,0.175,0.565,0.0,0.0,0.0,0.0,0.0,0.0,0.0,0.0,0.0,0.0,0.0,0.0,0.0,LogViscosity873K,873,9.3610200881958,LogViscosity873K
473100036538,Al,B,Ba,O,X,X,X,X,X,X,X,X,X,X,X,X,X,0.1,0.16000000000000006,0.175,0.565,0.0,0.0,0.0,0.0,0.0,0.0,0.0,0.0,0.0,0.0,0.0,0.0,0.0,LogViscosity873K,873,9.092859268188477,LogViscosity873K
473100036539,Al,B,Ba,O,X,X,X,X,X,X,X,X,X,X,X,X,X,0.1,0.18000000000000002,0.15,0.5700000000000001,0.0,0.0,0.0,0.0,0.0,0.0,0.0,0.0,0.0,0.0,0.0,0.0,0.0,LogViscosity873K,873,9.820029258728027,LogViscosity873K
473200036540,Al,B,Cd,O,X,X,X,X,X,X,X,X,X,X,X,X,X,0.0728,0.21800000000000005,0.1365,0.5727,0.0,0.0,0.0,0.0,0.0,0.0,0.0,0.0,0.0,0.0,0.0,0.0,0.0,LogViscosity873K,873,9.699499130249023,LogViscosity873K
473200036541,Al,B,Cd,O,X,X,X,X,X,X,X,X,X,X,X,X,X,0.0724,0.182,0.182,0.5636000000000001,0.0,0.0,0.0,0.0,0.0,0.0,0.0,0.0,0.0,0.0,0.0,0.0,0.0,LogViscosity873K,873,8.263209342956545,LogViscosity873K
473200036542,Al,B,Cd,O,X,X,X,X,X,X,X,X,X,X,X,X,X,0.06,0.2,0.175,0.565,0.0,0.0,0.0,0.0,0.0,0.0,0.0,0.0,0.0,0.0,0.0,0.0,0.0,LogViscosity873K,873,9.810054779052734,LogViscosity873K
473200036543,Al,B,Cd,O,X,X,X,X,X,X,X,X,X,X,X,X,X,0.038000000000000006,0.19080000000000005,0.214,0.5572,0.0,0.0,0.0,0.0,0.0,0.0,0.0,0.0,0.0,0.0,0.0,0.0,0.0,LogViscosity873K,873,8.393885612487791,LogViscosity873K
473200036544,Al,B,Cd,O,X,X,X,X,X,X,X,X,X,X,X,X,X,0.06,0.22000000000000006,0.15,0.5700000000000001,0.0,0.0,0.0,0.0,0.0,0.0,0.0,0.0,0.0,0.0,0.0,0.0,0.0,LogViscosity873K,873,8.997541427612305,LogViscosity873K
473200036545,Al,B,Cd,O,X,X,X,X,X,X,X,X,X,X,X,X,X,0.020000000000000004,0.22000000000000006,0.2,0.56,0.0,0.0,0.0,0.0,0.0,0.0,0.0,0.0,0.0,0.0,0.0,0.0,0.0,LogViscosity873K,873,8.817337036132812,LogViscosity873K
473200036546,Al,B,Cd,O,X,X,X,X,X,X,X,X,X,X,X,X,X,0.0728,0.17280000000000004,0.193,0.5614000000000001,0.0,0.0,0.0,0.0,0.0,0.0,0.0,0.0,0.0,0.0,0.0,0.0,0.0,LogViscosity873K,873,8.437870025634767,LogViscosity873K
473200036547,Al,B,Cd,O,X,X,X,X,X,X,X,X,X,X,X,X,X,0.06,0.19,0.1875,0.5625,0.0,0.0,0.0,0.0,0.0,0.0,0.0,0.0,0.0,0.0,0.0,0.0,0.0,LogViscosity873K,873,9.599233627319336,LogViscosity873K
473200036548,Al,B,Cd,O,X,X,X,X,X,X,X,X,X,X,X,X,X,0.010000000000000002,0.2,0.2375,0.5525,0.0,0.0,0.0,0.0,0.0,0.0,0.0,0.0,0.0,0.0,0.0,0.0,0.0,LogViscosity873K,873,8.137656211853027,LogViscosity873K
473200036549,Al,B,Cd,O,X,X,X,X,X,X,X,X,X,X,X,X,X,0.040000000000000015,0.23,0.1625,0.5675,0.0,0.0,0.0,0.0,0.0,0.0,0.0,0.0,0.0,0.0,0.0,0.0,0.0,LogViscosity873K,873,9.790640830993652,LogViscosity873K
473200036550,Al,B,Cd,O,X,X,X,X,X,X,X,X,X,X,X,X,X,0.06,0.23,0.1375,0.5725,0.0,0.0,0.0,0.0,0.0,0.0,0.0,0.0,0.0,0.0,0.0,0.0,0.0,LogViscosity873K,873,9.620728492736816,LogViscosity873K
473200036551,Al,B,Cd,O,X,X,X,X,X,X,X,X,X,X,X,X,X,0.08000000000000003,0.22000000000000006,0.125,0.575,0.0,0.0,0.0,0.0,0.0,0.0,0.0,0.0,0.0,0.0,0.0,0.0,0.0,LogViscosity873K,873,10.822392463684082,LogViscosity873K
473200036552,Al,B,Cd,O,X,X,X,X,X,X,X,X,X,X,X,X,X,0.020000000000000004,0.24,0.175,0.565,0.0,0.0,0.0,0.0,0.0,0.0,0.0,0.0,0.0,0.0,0.0,0.0,0.0,LogViscosity873K,873,9.57140827178955,LogViscosity873K
473200036553,Al,B,Cd,O,X,X,X,X,X,X,X,X,X,X,X,X,X,0.040000000000000015,0.26,0.125,0.575,0.0,0.0,0.0,0.0,0.0,0.0,0.0,0.0,0.0,0.0,0.0,0.0,0.0,LogViscosity873K,873,9.197439193725586,LogViscosity873K
473200036554,B,Cd,O,X,X,X,X,X,X,X,X,X,X,X,X,X,X,0.19,0.2625,0.5475,0.0,0.0,0.0,0.0,0.0,0.0,0.0,0.0,0.0,0.0,0.0,0.0,0.0,0.0,LogViscosity873K,873,8.019497871398926,LogViscosity873K
473200036556,B,Cd,O,X,X,X,X,X,X,X,X,X,X,X,X,X,X,0.21,0.2375,0.5525,0.0,0.0,0.0,0.0,0.0,0.0,0.0,0.0,0.0,0.0,0.0,0.0,0.0,0.0,LogViscosity873K,873,8.980222702026367,LogViscosity873K
473700036607,Al,Ba,O,P,X,X,X,X,X,X,X,X,X,X,X,X,X,0.0636,0.084,0.6601142857142857,0.19228571428571425,0.0,0.0,0.0,0.0,0.0,0.0,0.0,0.0,0.0,0.0,0.0,0.0,0.0,LogViscosity873K,873,11.55021858215332,LogViscosity873K
473700036609,Al,Ba,O,P,X,X,X,X,X,X,X,X,X,X,X,X,X,0.0456,0.1145,0.6521857142857144,0.18771428571428567,0.0,0.0,0.0,0.0,0.0,0.0,0.0,0.0,0.0,0.0,0.0,0.0,0.0,LogViscosity873K,873,8.349926948547362,LogViscosity873K
473700036610,Al,Ba,O,P,X,X,X,X,X,X,X,X,X,X,X,X,X,0.0464,0.1285,0.6459571428571429,0.17914285714285713,0.0,0.0,0.0,0.0,0.0,0.0,0.0,0.0,0.0,0.0,0.0,0.0,0.0,LogViscosity873K,873,9.51856517791748,LogViscosity873K
473700036615,Al,Ba,O,P,X,X,X,X,X,X,X,X,X,X,X,X,X,0.057200000000000015,0.145,0.6358,0.162,0.0,0.0,0.0,0.0,0.0,0.0,0.0,0.0,0.0,0.0,0.0,0.0,0.0,LogViscosity873K,873,9.318805694580078,LogViscosity873K
473700036618,Al,Ba,O,P,X,X,X,X,X,X,X,X,X,X,X,X,X,0.0344,0.212,0.6135999999999999,0.14,0.0,0.0,0.0,0.0,0.0,0.0,0.0,0.0,0.0,0.0,0.0,0.0,0.0,LogViscosity873K,873,8.961946487426758,LogViscosity873K
473700036619,Al,Ba,O,P,X,X,X,X,X,X,X,X,X,X,X,X,X,0.0272,0.2315,0.6073,0.13399999999999998,0.0,0.0,0.0,0.0,0.0,0.0,0.0,0.0,0.0,0.0,0.0,0.0,0.0,LogViscosity873K,873,8.01340389251709,LogViscosity873K
480100037220,Ca,Na,O,Si,Zn,X,X,X,X,X,X,X,X,X,X,X,X,0.07490000000000001,0.12906666666666666,0.5759333333333334,0.2164,0.0037,0.0,0.0,0.0,0.0,0.0,0.0,0.0,0.0,0.0,0.0,0.0,0.0,LogViscosity873K,873,9.095071792602539,LogViscosity873K
480100037221,Ca,Na,O,Si,Zn,X,X,X,X,X,X,X,X,X,X,X,X,0.06465000000000003,0.12993333333333332,0.5764333333333334,0.21783333333333332,0.011150000000000002,0.0,0.0,0.0,0.0,0.0,0.0,0.0,0.0,0.0,0.0,0.0,0.0,LogViscosity873K,873,9.608034133911133,LogViscosity873K
480100037222,Ca,Na,O,Si,Zn,X,X,X,X,X,X,X,X,X,X,X,X,0.05424457554244577,0.1308535813085358,0.5769256407692565,0.21927807219278075,0.018698130186981302,0.0,0.0,0.0,0.0,0.0,0.0,0.0,0.0,0.0,0.0,0.0,0.0,LogViscosity873K,873,10.227547645568848,LogViscosity873K
480100037223,Ca,Na,O,Si,Zn,X,X,X,X,X,X,X,X,X,X,X,X,0.04369563043695631,0.13172016131720166,0.5774589207745893,0.2207779222077792,0.026347365263473657,0.0,0.0,0.0,0.0,0.0,0.0,0.0,0.0,0.0,0.0,0.0,0.0,LogViscosity873K,873,10.831816673278807,LogViscosity873K
480100037224,Ca,Na,O,Si,Zn,X,X,X,X,X,X,X,X,X,X,X,X,0.033,0.1326,0.578,0.2223,0.0341,0.0,0.0,0.0,0.0,0.0,0.0,0.0,0.0,0.0,0.0,0.0,0.0,LogViscosity873K,873,11.7285795211792,LogViscosity873K
480100037225,Ca,Na,O,Si,X,X,X,X,X,X,X,X,X,X,X,X,X,0.05345,0.09666666666666664,0.6005166666666666,0.24936666666666665,0.0,0.0,0.0,0.0,0.0,0.0,0.0,0.0,0.0,0.0,0.0,0.0,0.0,LogViscosity873K,873,9.615897178649902,LogViscosity873K
480100037226,Al,Ca,Na,O,Si,X,X,X,X,X,X,X,X,X,X,X,X,0.0047595240475952405,0.0538946105389461,0.0974569209745692,0.5991800819918007,0.24470886244708864,0.0,0.0,0.0,0.0,0.0,0.0,0.0,0.0,0.0,0.0,0.0,0.0,LogViscosity873K,873,10.138240814208984,LogViscosity873K
480100037227,Al,Ca,Na,O,Si,X,X,X,X,X,X,X,X,X,X,X,X,0.009559044095590441,0.05434456554344565,0.098323500983235,0.5977968869779688,0.23997600239976,0.0,0.0,0.0,0.0,0.0,0.0,0.0,0.0,0.0,0.0,0.0,0.0,LogViscosity873K,873,10.49354362487793,LogViscosity873K
480100037228,Al,Ca,Na,O,Si,X,X,X,X,X,X,X,X,X,X,X,X,0.014478552144785519,0.0547945205479452,0.09912342099123418,0.5964270239642702,0.2351764823517648,0.0,0.0,0.0,0.0,0.0,0.0,0.0,0.0,0.0,0.0,0.0,0.0,LogViscosity873K,873,10.815662384033203,LogViscosity873K
480100037229,Al,Ca,Na,O,Si,X,X,X,X,X,X,X,X,X,X,X,X,0.01944,0.05525,0.1,0.59501,0.2303,0.0,0.0,0.0,0.0,0.0,0.0,0.0,0.0,0.0,0.0,0.0,0.0,LogViscosity873K,873,11.335089683532715,LogViscosity873K
480100037230,Al,Ca,Na,O,Si,X,X,X,X,X,X,X,X,X,X,X,X,0.024522452245224525,0.05570557055705571,0.1008100810081008,0.5936060272693935,0.2253558689202253,0.0,0.0,0.0,0.0,0.0,0.0,0.0,0.0,0.0,0.0,0.0,0.0,LogViscosity873K,873,11.86504364013672,LogViscosity873K
488800015387,B,Ca,K,O,X,X,X,X,X,X,X,X,X,X,X,X,X,0.3736,0.018000000000000002,0.02,0.5884,0.0,0.0,0.0,0.0,0.0,0.0,0.0,0.0,0.0,0.0,0.0,0.0,0.0,LogViscosity873K,873,2.5319139957427983,LogViscosity873K
488800015388,B,Ca,K,O,X,X,X,X,X,X,X,X,X,X,X,X,X,0.3700000000000001,0.021,0.022000000000000002,0.5870000000000001,0.0,0.0,0.0,0.0,0.0,0.0,0.0,0.0,0.0,0.0,0.0,0.0,0.0,LogViscosity873K,873,3.1273012161254883,LogViscosity873K
488800015401,B,K,O,Sr,X,X,X,X,X,X,X,X,X,X,X,X,X,0.3796000000000001,0.02066666666666667,0.5897333333333333,0.01,0.0,0.0,0.0,0.0,0.0,0.0,0.0,0.0,0.0,0.0,0.0,0.0,0.0,LogViscosity873K,873,2.459726572036743,LogViscosity873K
488800015402,B,K,O,Sr,X,X,X,X,X,X,X,X,X,X,X,X,X,0.3704,0.021333333333333333,0.5872666666666667,0.021,0.0,0.0,0.0,0.0,0.0,0.0,0.0,0.0,0.0,0.0,0.0,0.0,0.0,LogViscosity873K,873,3.0675606727600098,LogViscosity873K
488800015403,B,K,O,Sr,X,X,X,X,X,X,X,X,X,X,X,X,X,0.362,0.021333333333333333,0.5851666666666667,0.0315,0.0,0.0,0.0,0.0,0.0,0.0,0.0,0.0,0.0,0.0,0.0,0.0,0.0,LogViscosity873K,873,3.5672206878662114,LogViscosity873K
488800015404,B,K,O,Sr,X,X,X,X,X,X,X,X,X,X,X,X,X,0.35000000000000003,0.02066666666666667,0.5823333333333334,0.047,0.0,0.0,0.0,0.0,0.0,0.0,0.0,0.0,0.0,0.0,0.0,0.0,0.0,LogViscosity873K,873,4.520629405975342,LogViscosity873K
488800015412,B,Ba,K,O,X,X,X,X,X,X,X,X,X,X,X,X,X,0.3796000000000001,0.01,0.02066666666666667,0.5897333333333333,0.0,0.0,0.0,0.0,0.0,0.0,0.0,0.0,0.0,0.0,0.0,0.0,0.0,LogViscosity873K,873,2.575966119766236,LogViscosity873K
488800015413,B,Ba,K,O,X,X,X,X,X,X,X,X,X,X,X,X,X,0.3720000000000001,0.0195,0.02066666666666667,0.5878333333333333,0.0,0.0,0.0,0.0,0.0,0.0,0.0,0.0,0.0,0.0,0.0,0.0,0.0,LogViscosity873K,873,2.92137622833252,LogViscosity873K
488800015414,B,Ba,K,O,X,X,X,X,X,X,X,X,X,X,X,X,X,0.3636,0.03,0.02066666666666667,0.5857333333333333,0.0,0.0,0.0,0.0,0.0,0.0,0.0,0.0,0.0,0.0,0.0,0.0,0.0,LogViscosity873K,873,3.2496824264526367,LogViscosity873K
488800015415,B,Ba,K,O,X,X,X,X,X,X,X,X,X,X,X,X,X,0.3508,0.0455,0.021333333333333333,0.5823666666666667,0.0,0.0,0.0,0.0,0.0,0.0,0.0,0.0,0.0,0.0,0.0,0.0,0.0,LogViscosity873K,873,4.303704261779785,LogViscosity873K
494600016161,Li,O,P,X,X,X,X,X,X,X,X,X,X,X,X,X,X,0.2352,0.5798857142857143,0.1849142857142857,0.0,0.0,0.0,0.0,0.0,0.0,0.0,0.0,0.0,0.0,0.0,0.0,0.0,0.0,LogViscosity873K,873,2.91985821723938,LogViscosity873K
494600016162,B,Li,O,P,X,X,X,X,X,X,X,X,X,X,X,X,X,0.06800680068006801,0.22548921558822546,0.5660042194695659,0.14049976426214048,0.0,0.0,0.0,0.0,0.0,0.0,0.0,0.0,0.0,0.0,0.0,0.0,0.0,LogViscosity873K,873,5.590851783752441,LogViscosity873K
494600016163,B,Li,O,P,X,X,X,X,X,X,X,X,X,X,X,X,X,0.09324932493249324,0.23742374237423736,0.5519723400911518,0.11735459260211735,0.0,0.0,0.0,0.0,0.0,0.0,0.0,0.0,0.0,0.0,0.0,0.0,0.0,LogViscosity873K,873,5.52381706237793,LogViscosity873K
494600016164,B,Li,O,P,X,X,X,X,X,X,X,X,X,X,X,X,X,0.1357335733573357,0.23402340234023405,0.5417770348463418,0.08846598945608845,0.0,0.0,0.0,0.0,0.0,0.0,0.0,0.0,0.0,0.0,0.0,0.0,0.0,LogViscosity873K,873,4.047757148742677,LogViscosity873K
494600016165,B,Li,O,P,X,X,X,X,X,X,X,X,X,X,X,X,X,0.1938993899389939,0.24115744907824116,0.5210816319727211,0.043861529010043865,0.0,0.0,0.0,0.0,0.0,0.0,0.0,0.0,0.0,0.0,0.0,0.0,0.0,LogViscosity873K,873,4.0548739433288565,LogViscosity873K
494600016167,B,Na,O,P,X,X,X,X,X,X,X,X,X,X,X,X,X,0.06424642464246423,0.23002300230023,0.5644878773591644,0.1412426956981412,0.0,0.0,0.0,0.0,0.0,0.0,0.0,0.0,0.0,0.0,0.0,0.0,0.0,LogViscosity873K,873,3.7284345626831055,LogViscosity873K
494600016168,B,Na,O,P,X,X,X,X,X,X,X,X,X,X,X,X,X,0.10633063306330633,0.2245557889122246,0.5555879397463555,0.1135256382781135,0.0,0.0,0.0,0.0,0.0,0.0,0.0,0.0,0.0,0.0,0.0,0.0,0.0,LogViscosity873K,873,3.724647045135498,LogViscosity873K
494600016169,B,Na,O,P,X,X,X,X,X,X,X,X,X,X,X,X,X,0.14977497749774976,0.21948861552821952,0.546070797555946,0.08466560941808468,0.0,0.0,0.0,0.0,0.0,0.0,0.0,0.0,0.0,0.0,0.0,0.0,0.0,LogViscosity873K,873,2.835071563720703,LogViscosity873K
494600016170,B,Na,O,P,X,X,X,X,X,X,X,X,X,X,X,X,X,0.20207999999999998,0.2256666666666667,0.5275961904761904,0.04465714285714285,0.0,0.0,0.0,0.0,0.0,0.0,0.0,0.0,0.0,0.0,0.0,0.0,0.0,LogViscosity873K,873,3.70859432220459,LogViscosity873K
494600016172,B,K,O,P,X,X,X,X,X,X,X,X,X,X,X,X,X,0.07288728872887289,0.2126212621262126,0.5719629105767718,0.14252853856814252,0.0,0.0,0.0,0.0,0.0,0.0,0.0,0.0,0.0,0.0,0.0,0.0,0.0,LogViscosity873K,873,3.175642967224121,LogViscosity873K
494600016173,B,K,O,P,X,X,X,X,X,X,X,X,X,X,X,X,X,0.1024902490249025,0.22388905557222386,0.5570661828087571,0.11655451259411655,0.0,0.0,0.0,0.0,0.0,0.0,0.0,0.0,0.0,0.0,0.0,0.0,0.0,LogViscosity873K,873,3.911738872528076,LogViscosity873K
494600016174,B,K,O,P,X,X,X,X,X,X,X,X,X,X,X,X,X,0.13789378937893793,0.2305563889722305,0.5431409807647432,0.08840884088408843,0.0,0.0,0.0,0.0,0.0,0.0,0.0,0.0,0.0,0.0,0.0,0.0,0.0,LogViscosity873K,873,4.017317295074463,LogViscosity873K
494600016175,B,K,O,P,X,X,X,X,X,X,X,X,X,X,X,X,X,0.1946994699469947,0.21448811547821447,0.5360926568847361,0.0547197576900547,0.0,0.0,0.0,0.0,0.0,0.0,0.0,0.0,0.0,0.0,0.0,0.0,0.0,LogViscosity873K,873,3.3312530517578125,LogViscosity873K
495100016217,B,Na,O,P,X,X,X,X,X,X,X,X,X,X,X,X,X,0.05584,0.3334,0.5078171428571429,0.10294285714285714,0.0,0.0,0.0,0.0,0.0,0.0,0.0,0.0,0.0,0.0,0.0,0.0,0.0,LogViscosity873K,873,0.5365866422653198,LogViscosity873K
496500016404,B,O,Pb,Zn,X,X,X,X,X,X,X,X,X,X,X,X,X,0.23998399839984,0.5599959995999599,0.05000500050005,0.15001500150015,0.0,0.0,0.0,0.0,0.0,0.0,0.0,0.0,0.0,0.0,0.0,0.0,0.0,LogViscosity873K,873,6.6884307861328125,LogViscosity873K
502200016996,B,La,O,Zn,X,X,X,X,X,X,X,X,X,X,X,X,X,0.24,0.040000000000000015,0.57,0.15,0.0,0.0,0.0,0.0,0.0,0.0,0.0,0.0,0.0,0.0,0.0,0.0,0.0,LogViscosity873K,873,10.997077941894533,LogViscosity873K
502200016997,B,La,O,Zn,X,X,X,X,X,X,X,X,X,X,X,X,X,0.22000000000000006,0.06,0.5700000000000001,0.15,0.0,0.0,0.0,0.0,0.0,0.0,0.0,0.0,0.0,0.0,0.0,0.0,0.0,LogViscosity873K,873,11.350711822509766,LogViscosity873K
502200016998,B,La,O,Zn,X,X,X,X,X,X,X,X,X,X,X,X,X,0.21,0.052800000000000014,0.5657,0.1715,0.0,0.0,0.0,0.0,0.0,0.0,0.0,0.0,0.0,0.0,0.0,0.0,0.0,LogViscosity873K,873,10.768633842468262,LogViscosity873K
502200016999,B,La,O,Zn,X,X,X,X,X,X,X,X,X,X,X,X,X,0.23,0.03,0.565,0.175,0.0,0.0,0.0,0.0,0.0,0.0,0.0,0.0,0.0,0.0,0.0,0.0,0.0,LogViscosity873K,873,10.02255153656006,LogViscosity873K
502200017000,B,La,O,Zn,X,X,X,X,X,X,X,X,X,X,X,X,X,0.2,0.06,0.565,0.175,0.0,0.0,0.0,0.0,0.0,0.0,0.0,0.0,0.0,0.0,0.0,0.0,0.0,LogViscosity873K,873,10.231093406677246,LogViscosity873K
502200017001,B,La,O,Zn,X,X,X,X,X,X,X,X,X,X,X,X,X,0.2,0.05,0.5625,0.1875,0.0,0.0,0.0,0.0,0.0,0.0,0.0,0.0,0.0,0.0,0.0,0.0,0.0,LogViscosity873K,873,9.81640625,LogViscosity873K
502200017002,B,La,O,Zn,X,X,X,X,X,X,X,X,X,X,X,X,X,0.22000000000000006,0.020000000000000004,0.56,0.2,0.0,0.0,0.0,0.0,0.0,0.0,0.0,0.0,0.0,0.0,0.0,0.0,0.0,LogViscosity873K,873,10.516679763793944,LogViscosity873K
502200017003,B,La,O,Zn,X,X,X,X,X,X,X,X,X,X,X,X,X,0.2,0.040000000000000015,0.56,0.2,0.0,0.0,0.0,0.0,0.0,0.0,0.0,0.0,0.0,0.0,0.0,0.0,0.0,LogViscosity873K,873,10.26594352722168,LogViscosity873K
502200017004,B,La,O,Zn,X,X,X,X,X,X,X,X,X,X,X,X,X,0.2,0.03,0.5575,0.2125,0.0,0.0,0.0,0.0,0.0,0.0,0.0,0.0,0.0,0.0,0.0,0.0,0.0,LogViscosity873K,873,9.65754222869873,LogViscosity873K
502200017005,B,La,O,Zn,X,X,X,X,X,X,X,X,X,X,X,X,X,0.21,0.010000000000000002,0.555,0.225,0.0,0.0,0.0,0.0,0.0,0.0,0.0,0.0,0.0,0.0,0.0,0.0,0.0,LogViscosity873K,873,8.90696907043457,LogViscosity873K
502200017006,B,La,O,Zn,X,X,X,X,X,X,X,X,X,X,X,X,X,0.2,0.020000000000000004,0.5549999999999999,0.225,0.0,0.0,0.0,0.0,0.0,0.0,0.0,0.0,0.0,0.0,0.0,0.0,0.0,LogViscosity873K,873,9.87472152709961,LogViscosity873K
502200017007,B,La,O,Zn,X,X,X,X,X,X,X,X,X,X,X,X,X,0.182,0.018000000000000002,0.55,0.25,0.0,0.0,0.0,0.0,0.0,0.0,0.0,0.0,0.0,0.0,0.0,0.0,0.0,LogViscosity873K,873,8.793296813964844,LogViscosity873K
502400070213,B,Ba,O,X,X,X,X,X,X,X,X,X,X,X,X,X,X,0.32799999999999996,0.09,0.5820000000000001,0.0,0.0,0.0,0.0,0.0,0.0,0.0,0.0,0.0,0.0,0.0,0.0,0.0,0.0,LogViscosity873K,873,7.972842216491699,LogViscosity873K
502400070214,B,Ba,O,X,X,X,X,X,X,X,X,X,X,X,X,X,X,0.3180000000000001,0.1025,0.5795,0.0,0.0,0.0,0.0,0.0,0.0,0.0,0.0,0.0,0.0,0.0,0.0,0.0,0.0,LogViscosity873K,873,8.422359466552733,LogViscosity873K
502400070216,B,Ba,O,X,X,X,X,X,X,X,X,X,X,X,X,X,X,0.3044,0.1195,0.5760999999999998,0.0,0.0,0.0,0.0,0.0,0.0,0.0,0.0,0.0,0.0,0.0,0.0,0.0,0.0,LogViscosity873K,873,9.17573356628418,LogViscosity873K
502400070217,B,Ba,O,X,X,X,X,X,X,X,X,X,X,X,X,X,X,0.2876,0.1405,0.5719000000000001,0.0,0.0,0.0,0.0,0.0,0.0,0.0,0.0,0.0,0.0,0.0,0.0,0.0,0.0,LogViscosity873K,873,9.684195518493652,LogViscosity873K
502400070218,B,Ba,O,X,X,X,X,X,X,X,X,X,X,X,X,X,X,0.284,0.145,0.5710000000000001,0.0,0.0,0.0,0.0,0.0,0.0,0.0,0.0,0.0,0.0,0.0,0.0,0.0,0.0,LogViscosity873K,873,10.003033638000488,LogViscosity873K
502400070219,B,Ba,O,X,X,X,X,X,X,X,X,X,X,X,X,X,X,0.2804,0.1495,0.5700999999999999,0.0,0.0,0.0,0.0,0.0,0.0,0.0,0.0,0.0,0.0,0.0,0.0,0.0,0.0,LogViscosity873K,873,10.576056480407717,LogViscosity873K
502400070220,B,Ba,O,X,X,X,X,X,X,X,X,X,X,X,X,X,X,0.2732,0.1585,0.5682999999999999,0.0,0.0,0.0,0.0,0.0,0.0,0.0,0.0,0.0,0.0,0.0,0.0,0.0,0.0,LogViscosity873K,873,11.046937942504883,LogViscosity873K
502400070221,B,Ba,O,X,X,X,X,X,X,X,X,X,X,X,X,X,X,0.2712,0.161,0.5678,0.0,0.0,0.0,0.0,0.0,0.0,0.0,0.0,0.0,0.0,0.0,0.0,0.0,0.0,LogViscosity873K,873,10.456507682800293,LogViscosity873K
502400070222,B,Ba,O,X,X,X,X,X,X,X,X,X,X,X,X,X,X,0.27,0.1625,0.5675,0.0,0.0,0.0,0.0,0.0,0.0,0.0,0.0,0.0,0.0,0.0,0.0,0.0,0.0,LogViscosity873K,873,10.16247272491455,LogViscosity873K
502400070223,B,Ba,O,X,X,X,X,X,X,X,X,X,X,X,X,X,X,0.25980000000000003,0.17525,0.5649500000000001,0.0,0.0,0.0,0.0,0.0,0.0,0.0,0.0,0.0,0.0,0.0,0.0,0.0,0.0,LogViscosity873K,873,10.228331565856934,LogViscosity873K
502400070224,B,Ba,O,X,X,X,X,X,X,X,X,X,X,X,X,X,X,0.252,0.185,0.563,0.0,0.0,0.0,0.0,0.0,0.0,0.0,0.0,0.0,0.0,0.0,0.0,0.0,0.0,LogViscosity873K,873,10.083911895751953,LogViscosity873K
