Repository: Fraunhofer-SCAI/glassmtl

This folder contains all preprocessed datasets that are used in our paper and which are subsequently split in the experiments into training, validation, and test sets. In case of the log-viscosity, the file `all_t.csv` lists the temperature as extra parameter for the parametric training. The folder `LogViscosity/` contains the log-viscosity data at all available temperatures.

File: datasets/LogViscosity873K/all_t.csv (part 6 of 15)
,elements,elements,elements,elements,elements,elements,elements,elements,elements,elements,elements,elements,elements,elements,elements,elements,elements,at_fracs,at_fracs,at_fracs,at_fracs,at_fracs,at_fracs,at_fracs,at_fracs,at_fracs,at_fracs,at_fracs,at_fracs,at_fracs,at_fracs,at_fracs,at_fracs,at_fracs,prop_name,t,prop_val,prop_id
502400070225,B,Ba,O,X,X,X,X,X,X,X,X,X,X,X,X,X,X,0.2468,0.1915,0.5617,0.0,0.0,0.0,0.0,0.0,0.0,0.0,0.0,0.0,0.0,0.0,0.0,0.0,0.0,LogViscosity873K,873,10.347813606262207,LogViscosity873K
502400070226,B,Ba,O,X,X,X,X,X,X,X,X,X,X,X,X,X,X,0.24,0.2,0.56,0.0,0.0,0.0,0.0,0.0,0.0,0.0,0.0,0.0,0.0,0.0,0.0,0.0,0.0,LogViscosity873K,873,9.807503700256348,LogViscosity873K
502400070227,B,Ba,O,X,X,X,X,X,X,X,X,X,X,X,X,X,X,0.232,0.21,0.5579999999999999,0.0,0.0,0.0,0.0,0.0,0.0,0.0,0.0,0.0,0.0,0.0,0.0,0.0,0.0,LogViscosity873K,873,9.739602088928224,LogViscosity873K
502400017019,B,Cd,La,O,X,X,X,X,X,X,X,X,X,X,X,X,X,0.21,0.225,0.010000000000000002,0.555,0.0,0.0,0.0,0.0,0.0,0.0,0.0,0.0,0.0,0.0,0.0,0.0,0.0,LogViscosity873K,873,7.957968711853027,LogViscosity873K
502400017020,B,Cd,La,O,X,X,X,X,X,X,X,X,X,X,X,X,X,0.2,0.225,0.020000000000000004,0.555,0.0,0.0,0.0,0.0,0.0,0.0,0.0,0.0,0.0,0.0,0.0,0.0,0.0,LogViscosity873K,873,8.301264762878418,LogViscosity873K
502400017123,B,Cd,La,O,X,X,X,X,X,X,X,X,X,X,X,X,X,0.22000000000000006,0.2,0.020000000000000004,0.56,0.0,0.0,0.0,0.0,0.0,0.0,0.0,0.0,0.0,0.0,0.0,0.0,0.0,LogViscosity873K,873,10.088134765625,LogViscosity873K
502400017021,B,Cd,La,O,X,X,X,X,X,X,X,X,X,X,X,X,X,0.22000000000000006,0.2125,0.010000000000000002,0.5575,0.0,0.0,0.0,0.0,0.0,0.0,0.0,0.0,0.0,0.0,0.0,0.0,0.0,LogViscosity873K,873,9.776941299438477,LogViscosity873K
502400017022,B,Cd,La,O,X,X,X,X,X,X,X,X,X,X,X,X,X,0.24,0.175,0.020000000000000004,0.565,0.0,0.0,0.0,0.0,0.0,0.0,0.0,0.0,0.0,0.0,0.0,0.0,0.0,LogViscosity873K,873,10.733059883117676,LogViscosity873K
502400017023,B,Cd,La,O,X,X,X,X,X,X,X,X,X,X,X,X,X,0.21800000000000005,0.205,0.018000000000000002,0.5589999999999999,0.0,0.0,0.0,0.0,0.0,0.0,0.0,0.0,0.0,0.0,0.0,0.0,0.0,LogViscosity873K,873,10.063936233520508,LogViscosity873K
502400017024,B,Cd,La,O,X,X,X,X,X,X,X,X,X,X,X,X,X,0.24,0.15,0.040000000000000015,0.5700000000000001,0.0,0.0,0.0,0.0,0.0,0.0,0.0,0.0,0.0,0.0,0.0,0.0,0.0,LogViscosity873K,873,12.011998176574707,LogViscosity873K
502400017037,B,Ba,La,O,X,X,X,X,X,X,X,X,X,X,X,X,X,0.30000000000000004,0.1,0.020000000000000004,0.58,0.0,0.0,0.0,0.0,0.0,0.0,0.0,0.0,0.0,0.0,0.0,0.0,0.0,LogViscosity873K,873,11.815532684326172,LogViscosity873K
502400017038,B,Ba,La,O,X,X,X,X,X,X,X,X,X,X,X,X,X,0.30000000000000004,0.1125,0.010000000000000002,0.5775,0.0,0.0,0.0,0.0,0.0,0.0,0.0,0.0,0.0,0.0,0.0,0.0,0.0,LogViscosity873K,873,10.08557415008545,LogViscosity873K
502400017041,B,Ba,La,O,X,X,X,X,X,X,X,X,X,X,X,X,X,0.28,0.125,0.020000000000000004,0.575,0.0,0.0,0.0,0.0,0.0,0.0,0.0,0.0,0.0,0.0,0.0,0.0,0.0,LogViscosity873K,873,11.5709867477417,LogViscosity873K
502400017042,B,Ba,La,O,X,X,X,X,X,X,X,X,X,X,X,X,X,0.28,0.1375,0.010000000000000002,0.5725,0.0,0.0,0.0,0.0,0.0,0.0,0.0,0.0,0.0,0.0,0.0,0.0,0.0,LogViscosity873K,873,10.950668334960938,LogViscosity873K
502400017043,B,Ba,La,O,X,X,X,X,X,X,X,X,X,X,X,X,X,0.26,0.15,0.020000000000000004,0.5700000000000001,0.0,0.0,0.0,0.0,0.0,0.0,0.0,0.0,0.0,0.0,0.0,0.0,0.0,LogViscosity873K,873,11.2216157913208,LogViscosity873K
502400017045,B,Ba,La,O,X,X,X,X,X,X,X,X,X,X,X,X,X,0.27,0.1375,0.020000000000000004,0.5725,0.0,0.0,0.0,0.0,0.0,0.0,0.0,0.0,0.0,0.0,0.0,0.0,0.0,LogViscosity873K,873,12.471566200256348,LogViscosity873K
502500017046,Al,B,Ca,O,X,X,X,X,X,X,X,X,X,X,X,X,X,0.06,0.28,0.075,0.585,0.0,0.0,0.0,0.0,0.0,0.0,0.0,0.0,0.0,0.0,0.0,0.0,0.0,LogViscosity873K,873,8.375816345214844,LogViscosity873K
502500017047,Al,B,Ca,O,X,X,X,X,X,X,X,X,X,X,X,X,X,0.06,0.26,0.1,0.58,0.0,0.0,0.0,0.0,0.0,0.0,0.0,0.0,0.0,0.0,0.0,0.0,0.0,LogViscosity873K,873,9.248990058898926,LogViscosity873K
502500017048,Al,B,Ca,O,X,X,X,X,X,X,X,X,X,X,X,X,X,0.06,0.24,0.125,0.575,0.0,0.0,0.0,0.0,0.0,0.0,0.0,0.0,0.0,0.0,0.0,0.0,0.0,LogViscosity873K,873,9.438529014587402,LogViscosity873K
502500017049,Al,B,Ca,O,X,X,X,X,X,X,X,X,X,X,X,X,X,0.06,0.22000000000000006,0.15,0.5700000000000001,0.0,0.0,0.0,0.0,0.0,0.0,0.0,0.0,0.0,0.0,0.0,0.0,0.0,LogViscosity873K,873,10.319256782531738,LogViscosity873K
502500017050,Al,B,Ca,O,X,X,X,X,X,X,X,X,X,X,X,X,X,0.040000000000000015,0.28,0.1,0.58,0.0,0.0,0.0,0.0,0.0,0.0,0.0,0.0,0.0,0.0,0.0,0.0,0.0,LogViscosity873K,873,8.972490310668944,LogViscosity873K
502500017051,Al,B,Ca,O,X,X,X,X,X,X,X,X,X,X,X,X,X,0.08000000000000003,0.24,0.1,0.58,0.0,0.0,0.0,0.0,0.0,0.0,0.0,0.0,0.0,0.0,0.0,0.0,0.0,LogViscosity873K,873,9.767496109008787,LogViscosity873K
502500017052,Al,B,Ca,O,X,X,X,X,X,X,X,X,X,X,X,X,X,0.06999999999999999,0.24,0.1125,0.5775,0.0,0.0,0.0,0.0,0.0,0.0,0.0,0.0,0.0,0.0,0.0,0.0,0.0,LogViscosity873K,873,9.52358627319336,LogViscosity873K
502500017053,Al,B,Ca,O,X,X,X,X,X,X,X,X,X,X,X,X,X,0.05,0.24,0.1375,0.5725,0.0,0.0,0.0,0.0,0.0,0.0,0.0,0.0,0.0,0.0,0.0,0.0,0.0,LogViscosity873K,873,11.068293571472168,LogViscosity873K
513200018973,B,Li,O,X,X,X,X,X,X,X,X,X,X,X,X,X,X,0.396,0.006666666666666665,0.5973333333333333,0.0,0.0,0.0,0.0,0.0,0.0,0.0,0.0,0.0,0.0,0.0,0.0,0.0,0.0,LogViscosity873K,873,2.2221620082855225,LogViscosity873K
513200018979,B,Na,O,X,X,X,X,X,X,X,X,X,X,X,X,X,X,0.38799999999999996,0.02,0.5920000000000001,0.0,0.0,0.0,0.0,0.0,0.0,0.0,0.0,0.0,0.0,0.0,0.0,0.0,0.0,LogViscosity873K,873,2.220212459564209,LogViscosity873K
513200018980,B,Na,O,X,X,X,X,X,X,X,X,X,X,X,X,X,X,0.376,0.04,0.584,0.0,0.0,0.0,0.0,0.0,0.0,0.0,0.0,0.0,0.0,0.0,0.0,0.0,0.0,LogViscosity873K,873,2.238575458526612,LogViscosity873K
513200018981,B,K,O,X,X,X,X,X,X,X,X,X,X,X,X,X,X,0.396,0.006666666666666665,0.5973333333333333,0.0,0.0,0.0,0.0,0.0,0.0,0.0,0.0,0.0,0.0,0.0,0.0,0.0,0.0,LogViscosity873K,873,2.1107041835784908,LogViscosity873K
513200018983,B,K,O,X,X,X,X,X,X,X,X,X,X,X,X,X,X,0.376,0.04,0.584,0.0,0.0,0.0,0.0,0.0,0.0,0.0,0.0,0.0,0.0,0.0,0.0,0.0,0.0,LogViscosity873K,873,2.1907510757446294,LogViscosity873K
514800019174,B,Na,O,X,X,X,X,X,X,X,X,X,X,X,X,X,X,0.3572,0.07133333333333333,0.5714666666666666,0.0,0.0,0.0,0.0,0.0,0.0,0.0,0.0,0.0,0.0,0.0,0.0,0.0,0.0,LogViscosity873K,873,3.1177978515625,LogViscosity873K
514800019175,B,Na,O,X,X,X,X,X,X,X,X,X,X,X,X,X,X,0.34600000000000003,0.09,0.5640000000000001,0.0,0.0,0.0,0.0,0.0,0.0,0.0,0.0,0.0,0.0,0.0,0.0,0.0,0.0,LogViscosity873K,873,3.566303253173828,LogViscosity873K
514800019187,B,Na,O,X,X,X,X,X,X,X,X,X,X,X,X,X,X,0.2696,0.21733333333333327,0.5130666666666667,0.0,0.0,0.0,0.0,0.0,0.0,0.0,0.0,0.0,0.0,0.0,0.0,0.0,0.0,LogViscosity873K,873,4.186054706573486,LogViscosity873K
514800019188,B,Na,O,X,X,X,X,X,X,X,X,X,X,X,X,X,X,0.26880000000000004,0.21866666666666665,0.5125333333333333,0.0,0.0,0.0,0.0,0.0,0.0,0.0,0.0,0.0,0.0,0.0,0.0,0.0,0.0,LogViscosity873K,873,4.5831336975097665,LogViscosity873K
514800019189,B,Na,O,X,X,X,X,X,X,X,X,X,X,X,X,X,X,0.2584,0.23600000000000002,0.5055999999999999,0.0,0.0,0.0,0.0,0.0,0.0,0.0,0.0,0.0,0.0,0.0,0.0,0.0,0.0,LogViscosity873K,873,4.2700843811035165,LogViscosity873K
514800019190,B,Na,O,X,X,X,X,X,X,X,X,X,X,X,X,X,X,0.24600000000000002,0.25666666666666665,0.4973333333333333,0.0,0.0,0.0,0.0,0.0,0.0,0.0,0.0,0.0,0.0,0.0,0.0,0.0,0.0,LogViscosity873K,873,3.4008054733276367,LogViscosity873K
516000019277,B,Li,O,X,X,X,X,X,X,X,X,X,X,X,X,X,X,0.38988,0.016866666666666662,0.5932533333333333,0.0,0.0,0.0,0.0,0.0,0.0,0.0,0.0,0.0,0.0,0.0,0.0,0.0,0.0,LogViscosity873K,873,2.1723613739013667,LogViscosity873K
516000019278,B,Li,O,X,X,X,X,X,X,X,X,X,X,X,X,X,X,0.3748400000000001,0.04193333333333333,0.5832266666666667,0.0,0.0,0.0,0.0,0.0,0.0,0.0,0.0,0.0,0.0,0.0,0.0,0.0,0.0,LogViscosity873K,873,2.330721616744995,LogViscosity873K
516000019279,B,Li,O,X,X,X,X,X,X,X,X,X,X,X,X,X,X,0.36044,0.06593333333333333,0.5736266666666667,0.0,0.0,0.0,0.0,0.0,0.0,0.0,0.0,0.0,0.0,0.0,0.0,0.0,0.0,LogViscosity873K,873,2.608367919921875,LogViscosity873K
516000019280,B,Li,O,X,X,X,X,X,X,X,X,X,X,X,X,X,X,0.34424000000000005,0.09293333333333333,0.5628266666666667,0.0,0.0,0.0,0.0,0.0,0.0,0.0,0.0,0.0,0.0,0.0,0.0,0.0,0.0,LogViscosity873K,873,3.243950843811035,LogViscosity873K
516000019287,B,Na,O,X,X,X,X,X,X,X,X,X,X,X,X,X,X,0.39596,0.0067333333333333325,0.5973066666666667,0.0,0.0,0.0,0.0,0.0,0.0,0.0,0.0,0.0,0.0,0.0,0.0,0.0,0.0,LogViscosity873K,873,2.1847703456878658,LogViscosity873K
516000019288,B,Na,O,X,X,X,X,X,X,X,X,X,X,X,X,X,X,0.38792,0.020133333333333333,0.5919466666666666,0.0,0.0,0.0,0.0,0.0,0.0,0.0,0.0,0.0,0.0,0.0,0.0,0.0,0.0,LogViscosity873K,873,2.1137449741363525,LogViscosity873K
516000019289,B,Na,O,X,X,X,X,X,X,X,X,X,X,X,X,X,X,0.375,0.04166666666666666,0.5833333333333334,0.0,0.0,0.0,0.0,0.0,0.0,0.0,0.0,0.0,0.0,0.0,0.0,0.0,0.0,LogViscosity873K,873,2.1510448455810547,LogViscosity873K
516000019290,B,Na,O,X,X,X,X,X,X,X,X,X,X,X,X,X,X,0.36000000000000004,0.06666666666666668,0.5733333333333334,0.0,0.0,0.0,0.0,0.0,0.0,0.0,0.0,0.0,0.0,0.0,0.0,0.0,0.0,LogViscosity873K,873,2.39851450920105,LogViscosity873K
516000019291,B,Na,O,X,X,X,X,X,X,X,X,X,X,X,X,X,X,0.33728,0.10453333333333333,0.5581866666666666,0.0,0.0,0.0,0.0,0.0,0.0,0.0,0.0,0.0,0.0,0.0,0.0,0.0,0.0,LogViscosity873K,873,3.328227996826172,LogViscosity873K
516000019298,B,K,O,X,X,X,X,X,X,X,X,X,X,X,X,X,X,0.39555999999999997,0.0074,0.59704,0.0,0.0,0.0,0.0,0.0,0.0,0.0,0.0,0.0,0.0,0.0,0.0,0.0,0.0,LogViscosity873K,873,2.1934654712676998,LogViscosity873K
516000019299,B,K,O,X,X,X,X,X,X,X,X,X,X,X,X,X,X,0.39168,0.013866666666666666,0.5944533333333333,0.0,0.0,0.0,0.0,0.0,0.0,0.0,0.0,0.0,0.0,0.0,0.0,0.0,0.0,LogViscosity873K,873,1.9991343021392824,LogViscosity873K
516000019300,B,K,O,X,X,X,X,X,X,X,X,X,X,X,X,X,X,0.3844,0.026000000000000002,0.5896,0.0,0.0,0.0,0.0,0.0,0.0,0.0,0.0,0.0,0.0,0.0,0.0,0.0,0.0,LogViscosity873K,873,1.9630417823791504,LogViscosity873K
516000019301,B,K,O,X,X,X,X,X,X,X,X,X,X,X,X,X,X,0.36651999999999996,0.0558,0.57768,0.0,0.0,0.0,0.0,0.0,0.0,0.0,0.0,0.0,0.0,0.0,0.0,0.0,0.0,LogViscosity873K,873,2.2298474311828613,LogViscosity873K
516000019305,B,K,O,X,X,X,X,X,X,X,X,X,X,X,X,X,X,0.30588000000000004,0.15686666666666665,0.5372533333333332,0.0,0.0,0.0,0.0,0.0,0.0,0.0,0.0,0.0,0.0,0.0,0.0,0.0,0.0,LogViscosity873K,873,3.641266345977783,LogViscosity873K
516000019307,B,K,O,X,X,X,X,X,X,X,X,X,X,X,X,X,X,0.27384000000000003,0.21026666666666666,0.5158933333333333,0.0,0.0,0.0,0.0,0.0,0.0,0.0,0.0,0.0,0.0,0.0,0.0,0.0,0.0,LogViscosity873K,873,2.8299987316131587,LogViscosity873K
520000019620,B,K,O,X,X,X,X,X,X,X,X,X,X,X,X,X,X,0.38195999999999997,0.03006666666666666,0.5879733333333333,0.0,0.0,0.0,0.0,0.0,0.0,0.0,0.0,0.0,0.0,0.0,0.0,0.0,0.0,LogViscosity873K,873,2.266589879989624,LogViscosity873K
520000019623,B,K,O,X,X,X,X,X,X,X,X,X,X,X,X,X,X,0.30376000000000003,0.1604,0.5358399999999999,0.0,0.0,0.0,0.0,0.0,0.0,0.0,0.0,0.0,0.0,0.0,0.0,0.0,0.0,LogViscosity873K,873,3.828144073486328,LogViscosity873K
524300019907,B,O,Sr,X,X,X,X,X,X,X,X,X,X,X,X,X,X,0.3200000000000001,0.58,0.1,0.0,0.0,0.0,0.0,0.0,0.0,0.0,0.0,0.0,0.0,0.0,0.0,0.0,0.0,LogViscosity873K,873,10.150572776794434,LogViscosity873K
524300019908,B,O,Sr,X,X,X,X,X,X,X,X,X,X,X,X,X,X,0.3120000000000001,0.578,0.11,0.0,0.0,0.0,0.0,0.0,0.0,0.0,0.0,0.0,0.0,0.0,0.0,0.0,0.0,LogViscosity873K,873,10.810724258422852,LogViscosity873K
524300019909,B,O,Sr,X,X,X,X,X,X,X,X,X,X,X,X,X,X,0.30400000000000005,0.5760000000000001,0.12,0.0,0.0,0.0,0.0,0.0,0.0,0.0,0.0,0.0,0.0,0.0,0.0,0.0,0.0,LogViscosity873K,873,11.590866088867188,LogViscosity873K
524300019910,B,O,Sr,X,X,X,X,X,X,X,X,X,X,X,X,X,X,0.29600000000000004,0.5740000000000001,0.13,0.0,0.0,0.0,0.0,0.0,0.0,0.0,0.0,0.0,0.0,0.0,0.0,0.0,0.0,LogViscosity873K,873,11.99734115600586,LogViscosity873K
524300019911,B,O,Sr,X,X,X,X,X,X,X,X,X,X,X,X,X,X,0.28800000000000003,0.5720000000000001,0.14,0.0,0.0,0.0,0.0,0.0,0.0,0.0,0.0,0.0,0.0,0.0,0.0,0.0,0.0,LogViscosity873K,873,12.271947860717773,LogViscosity873K
527000070180,B,Ba,O,X,X,X,X,X,X,X,X,X,X,X,X,X,X,0.3200000000000001,0.1,0.58,0.0,0.0,0.0,0.0,0.0,0.0,0.0,0.0,0.0,0.0,0.0,0.0,0.0,0.0,LogViscosity873K,873,8.734663963317873,LogViscosity873K
527000070182,B,Ba,O,X,X,X,X,X,X,X,X,X,X,X,X,X,X,0.268,0.165,0.5670000000000001,0.0,0.0,0.0,0.0,0.0,0.0,0.0,0.0,0.0,0.0,0.0,0.0,0.0,0.0,LogViscosity873K,873,10.579668998718262,LogViscosity873K
527000070183,B,Ba,O,X,X,X,X,X,X,X,X,X,X,X,X,X,X,0.2652,0.1685,0.5662999999999999,0.0,0.0,0.0,0.0,0.0,0.0,0.0,0.0,0.0,0.0,0.0,0.0,0.0,0.0,LogViscosity873K,873,10.423337936401367,LogViscosity873K
528200070248,B,Ba,O,X,X,X,X,X,X,X,X,X,X,X,X,X,X,0.22004,0.22495,0.55501,0.0,0.0,0.0,0.0,0.0,0.0,0.0,0.0,0.0,0.0,0.0,0.0,0.0,0.0,LogViscosity873K,873,12.110369682312012,LogViscosity873K
528900070316,B,Ba,O,X,X,X,X,X,X,X,X,X,X,X,X,X,X,0.2908,0.1365,0.5727,0.0,0.0,0.0,0.0,0.0,0.0,0.0,0.0,0.0,0.0,0.0,0.0,0.0,0.0,LogViscosity873K,873,0.8479828834533687,LogViscosity873K
545100061973,B,Ca,K,Na,O,Sb,Si,Zn,Zr,X,X,X,X,X,X,X,X,0.0035602136128167687,0.03825229513770826,0.03193524944830022,0.062070390890120064,0.598403237527585,0.00029601776106566387,0.2395810415291584,0.02360141608496509,0.0023001380082804967,0.0,0.0,0.0,0.0,0.0,0.0,0.0,0.0,LogViscosity873K,873,8.804450988769531,LogViscosity873K
550300006078,Al,B,Ca,K,Na,O,Si,X,X,X,X,X,X,X,X,X,X,0.0074,0.05424,0.016849999999999997,0.0134,0.023733333333333318,0.6322099999999999,0.25216666666666665,0.0,0.0,0.0,0.0,0.0,0.0,0.0,0.0,0.0,0.0,LogViscosity873K,873,11.24929904937744,LogViscosity873K
551900006113,Al,B,K,Li,Na,O,Si,X,X,X,X,X,X,X,X,X,X,0.012641264126412649,0.06664666466646665,0.03967063373003967,0.012934626796012934,0.0020668733540020667,0.6261159449278261,0.2399239923992399,0.0,0.0,0.0,0.0,0.0,0.0,0.0,0.0,0.0,0.0,LogViscosity873K,873,9.33946418762207,LogViscosity873K
553100006148,Al,Ba,K,Li,Na,O,Sb,Si,X,X,X,X,X,X,X,X,X,0.012959481620735177,0.02694892204311828,0.03313200805301122,0.009199632014719412,0.05406450408650322,0.6072630428116209,0.000375984960601576,0.2560564244096903,0.0,0.0,0.0,0.0,0.0,0.0,0.0,0.0,0.0,LogViscosity873K,873,8.309238433837889,LogViscosity873K
553400006151,Al,Ca,K,Na,O,Si,X,X,X,X,X,X,X,X,X,X,X,0.0026400000000000004,0.0516,0.015933333333333334,0.06359999999999999,0.60926,0.2569666666666667,0.0,0.0,0.0,0.0,0.0,0.0,0.0,0.0,0.0,0.0,0.0,LogViscosity873K,873,9.16858196258545,LogViscosity873K
554000006161,Al,B,K,Na,O,Si,X,X,X,X,X,X,X,X,X,X,X,0.0054800000000000005,0.04644,0.0050666666666666655,0.023399999999999983,0.6437799999999998,0.2758333333333333,0.0,0.0,0.0,0.0,0.0,0.0,0.0,0.0,0.0,0.0,0.0,LogViscosity873K,873,10.693546295166016,LogViscosity873K
554100006162,Al,B,K,Na,O,Si,X,X,X,X,X,X,X,X,X,X,X,0.0069606960696069605,0.046204620462046216,0.004333766710004332,0.02286895356202287,0.6442044204420441,0.2754275427542754,0.0,0.0,0.0,0.0,0.0,0.0,0.0,0.0,0.0,0.0,0.0,LogViscosity873K,873,9.882749557495117,LogViscosity873K
554500006166,Al,B,K,Na,O,Si,X,X,X,X,X,X,X,X,X,X,X,0.005038992201559688,0.044911017796440716,0.004799040191961607,0.024528427647803767,0.6436779310804505,0.2770445910817836,0.0,0.0,0.0,0.0,0.0,0.0,0.0,0.0,0.0,0.0,0.0,LogViscosity873K,873,10.869729995727539,LogViscosity873K
559700006378,Ba,Ca,K,Mg,Na,O,Si,X,X,X,X,X,X,X,X,X,X,0.0048995100489951,0.029497050294970507,0.0042662400426624,0.02984701529847015,0.1099223410992234,0.5881578508815785,0.2334099923340999,0.0,0.0,0.0,0.0,0.0,0.0,0.0,0.0,0.0,0.0,LogViscosity873K,873,8.64092254638672,LogViscosity873K
559700006381,Al,B,Ba,Na,O,Si,X,X,X,X,X,X,X,X,X,X,X,0.01672,0.034839999999999996,0.00925,0.0444,0.63279,0.262,0.0,0.0,0.0,0.0,0.0,0.0,0.0,0.0,0.0,0.0,0.0,LogViscosity873K,873,10.92996883392334,LogViscosity873K
559800006385,Al,B,Ba,Ca,K,Na,O,Si,Zn,X,X,X,X,X,X,X,X,0.008319168083191683,0.025357464253574654,0.0009499050094990502,0.0031996800319968005,0.031396860313968614,0.029530380295303808,0.6265240142652402,0.2666733326667333,0.008049195080491952,0.0,0.0,0.0,0.0,0.0,0.0,0.0,0.0,LogViscosity873K,873,10.914215087890623,LogViscosity873K
560900006438,Al,B,K,Na,O,Si,X,X,X,X,X,X,X,X,X,X,X,0.0024400000000000003,0.06480000000000001,0.007533333333333333,0.028333333333333332,0.6375266666666666,0.25936666666666663,0.0,0.0,0.0,0.0,0.0,0.0,0.0,0.0,0.0,0.0,0.0,LogViscosity873K,873,10.247798919677734,LogViscosity873K
561300006454,Ba,K,Na,O,Si,X,X,X,X,X,X,X,X,X,X,X,X,0.0554,0.08860000000000001,0.05773333333333334,0.5750333333333334,0.2232333333333333,0.0,0.0,0.0,0.0,0.0,0.0,0.0,0.0,0.0,0.0,0.0,0.0,LogViscosity873K,873,6.9120283126831055,LogViscosity873K
561600006458,Al,B,Fe,K,Na,O,Si,X,X,X,X,X,X,X,X,X,X,0.007360073600736004,0.04308043080430804,0.00015600156001560018,0.001333346666800001,0.026200262002620024,0.6444671113377799,0.2774027740277402,0.0,0.0,0.0,0.0,0.0,0.0,0.0,0.0,0.0,0.0,LogViscosity873K,873,11.24777603149414,LogViscosity873K
561600006459,Al,B,Ca,Fe,Na,O,Si,X,X,X,X,X,X,X,X,X,X,0.00656045923214625,0.043443041012870914,0.000650045503185223,9.200644045083155e-05,0.028001960137209604,0.6440997536494222,0.2771527340247151,0.0,0.0,0.0,0.0,0.0,0.0,0.0,0.0,0.0,0.0,LogViscosity873K,873,11.24777603149414,LogViscosity873K
562400006492,Al,Ca,K,Mg,Na,O,Si,X,X,X,X,X,X,X,X,X,X,0.00424,0.0357,0.0034,0.0252,0.10739999999999997,0.5902599999999999,0.23379999999999995,0.0,0.0,0.0,0.0,0.0,0.0,0.0,0.0,0.0,0.0,LogViscosity873K,873,9.151483535766602,LogViscosity873K
562400006494,Al,B,Ca,K,Na,O,Si,X,X,X,X,X,X,X,X,X,X,0.01852000000000001,0.050200000000000015,0.0017000000000000006,0.010866666666666669,0.0364,0.6310133333333334,0.2513,0.0,0.0,0.0,0.0,0.0,0.0,0.0,0.0,0.0,0.0,LogViscosity873K,873,10.572460174560547,LogViscosity873K
562400006495,Al,Ca,K,Mg,Na,O,Pb,Si,X,X,X,X,X,X,X,X,X,0.004640464046404638,0.0014001400140014,0.036937027036036935,0.005900590059005899,0.04767143381004766,0.6040204020402039,0.05140514051405138,0.248024802480248,0.0,0.0,0.0,0.0,0.0,0.0,0.0,0.0,0.0,LogViscosity873K,873,7.337903022766112,LogViscosity873K
562800006507,Ca,Fe,K,Na,O,Pb,Si,X,X,X,X,X,X,X,X,X,X,0.0025997400259974,0.00335966403359664,0.031663500316634986,0.0689264406892644,0.6028630470286304,0.03624637536246375,0.2543412325434123,0.0,0.0,0.0,0.0,0.0,0.0,0.0,0.0,0.0,0.0,LogViscosity873K,873,7.093550682067871,LogViscosity873K
562900006510,B,K,Na,O,Pb,Si,X,X,X,X,X,X,X,X,X,X,X,0.006840684068406842,0.03940394039403941,0.04193752708604195,0.6073874054072074,0.05240524052405241,0.25202520252025196,0.0,0.0,0.0,0.0,0.0,0.0,0.0,0.0,0.0,0.0,0.0,LogViscosity873K,873,7.354182243347168,LogViscosity873K
571000089363,Al,As,B,K,Li,Na,O,Si,X,X,X,X,X,X,X,X,X,0.009040723257860627,0.00012801024081926553,0.07000560044803585,0.03813638424407285,0.012867696082353254,0.0027335520174947324,0.6266021281702536,0.24048590553910976,0.0,0.0,0.0,0.0,0.0,0.0,0.0,0.0,0.0,LogViscosity873K,873,9.456153869628906,LogViscosity873K
572700002291,Co,Na,O,Si,X,X,X,X,X,X,X,X,X,X,X,X,X,0.0955,0.17066666666666666,0.5494999999999999,0.1843333333333333,0.0,0.0,0.0,0.0,0.0,0.0,0.0,0.0,0.0,0.0,0.0,0.0,0.0,LogViscosity873K,873,5.9099483489990225,LogViscosity873K
572700091899,B,Co,Mg,O,X,X,X,X,X,X,X,X,X,X,X,X,X,0.17480000000000007,0.162,0.1195,0.5437000000000001,0.0,0.0,0.0,0.0,0.0,0.0,0.0,0.0,0.0,0.0,0.0,0.0,0.0,LogViscosity873K,873,11.548001289367676,LogViscosity873K
572700091901,B,Ca,Co,O,X,X,X,X,X,X,X,X,X,X,X,X,X,0.23556,0.0966,0.10895,0.55889,0.0,0.0,0.0,0.0,0.0,0.0,0.0,0.0,0.0,0.0,0.0,0.0,0.0,LogViscosity873K,873,11.989276885986328,LogViscosity873K
573400091948,B,Li,Na,O,X,X,X,X,X,X,X,X,X,X,X,X,X,0.376,0.02,0.02,0.584,0.0,0.0,0.0,0.0,0.0,0.0,0.0,0.0,0.0,0.0,0.0,0.0,0.0,LogViscosity873K,873,2.4221997261047363,LogViscosity873K
573400091949,B,Li,Na,O,X,X,X,X,X,X,X,X,X,X,X,X,X,0.3616,0.032,0.032,0.5744,0.0,0.0,0.0,0.0,0.0,0.0,0.0,0.0,0.0,0.0,0.0,0.0,0.0,LogViscosity873K,873,3.0833144187927246,LogViscosity873K
573400091950,B,Li,Na,O,X,X,X,X,X,X,X,X,X,X,X,X,X,0.336,0.05333333333333333,0.05333333333333333,0.5573333333333332,0.0,0.0,0.0,0.0,0.0,0.0,0.0,0.0,0.0,0.0,0.0,0.0,0.0,LogViscosity873K,873,3.9108657836914062,LogViscosity873K
573400091951,B,Li,Na,O,X,X,X,X,X,X,X,X,X,X,X,X,X,0.3224,0.06466666666666665,0.06466666666666665,0.5482666666666666,0.0,0.0,0.0,0.0,0.0,0.0,0.0,0.0,0.0,0.0,0.0,0.0,0.0,LogViscosity873K,873,4.175358772277832,LogViscosity873K
573400091952,B,Li,Na,O,X,X,X,X,X,X,X,X,X,X,X,X,X,0.29760000000000003,0.08533333333333333,0.08533333333333333,0.5317333333333334,0.0,0.0,0.0,0.0,0.0,0.0,0.0,0.0,0.0,0.0,0.0,0.0,0.0,LogViscosity873K,873,4.552030086517334,LogViscosity873K
573400091953,B,Li,Na,O,X,X,X,X,X,X,X,X,X,X,X,X,X,0.28480000000000005,0.096,0.096,0.5232,0.0,0.0,0.0,0.0,0.0,0.0,0.0,0.0,0.0,0.0,0.0,0.0,0.0,LogViscosity873K,873,4.028054714202882,LogViscosity873K
573500092057,B,K,Na,O,X,X,X,X,X,X,X,X,X,X,X,X,X,0.376,0.02,0.02,0.584,0.0,0.0,0.0,0.0,0.0,0.0,0.0,0.0,0.0,0.0,0.0,0.0,0.0,LogViscosity873K,873,2.1260695457458496,LogViscosity873K
573500092058,B,K,Na,O,X,X,X,X,X,X,X,X,X,X,X,X,X,0.3592,0.034,0.034,0.5728,0.0,0.0,0.0,0.0,0.0,0.0,0.0,0.0,0.0,0.0,0.0,0.0,0.0,LogViscosity873K,873,2.5786027908325195,LogViscosity873K
573500092059,B,K,Na,O,X,X,X,X,X,X,X,X,X,X,X,X,X,0.34640000000000004,0.04466666666666667,0.04466666666666667,0.5642666666666666,0.0,0.0,0.0,0.0,0.0,0.0,0.0,0.0,0.0,0.0,0.0,0.0,0.0,LogViscosity873K,873,3.466874122619629,LogViscosity873K
573500092060,B,K,Na,O,X,X,X,X,X,X,X,X,X,X,X,X,X,0.3200000000000001,0.06666666666666668,0.06666666666666668,0.5466666666666666,0.0,0.0,0.0,0.0,0.0,0.0,0.0,0.0,0.0,0.0,0.0,0.0,0.0,LogViscosity873K,873,3.5688109397888184,LogViscosity873K
573500092062,B,K,Na,O,X,X,X,X,X,X,X,X,X,X,X,X,X,0.2704,0.10800000000000001,0.10800000000000001,0.5136,0.0,0.0,0.0,0.0,0.0,0.0,0.0,0.0,0.0,0.0,0.0,0.0,0.0,LogViscosity873K,873,2.9019794464111333,LogViscosity873K
573600092064,B,K,Li,O,X,X,X,X,X,X,X,X,X,X,X,X,X,0.35600000000000004,0.03666666666666667,0.03666666666666667,0.5706666666666667,0.0,0.0,0.0,0.0,0.0,0.0,0.0,0.0,0.0,0.0,0.0,0.0,0.0,LogViscosity873K,873,3.0370359420776367,LogViscosity873K
573600092066,B,K,Li,O,X,X,X,X,X,X,X,X,X,X,X,X,X,0.3240000000000001,0.06333333333333332,0.06333333333333332,0.5493333333333332,0.0,0.0,0.0,0.0,0.0,0.0,0.0,0.0,0.0,0.0,0.0,0.0,0.0,LogViscosity873K,873,3.5099997520446777,LogViscosity873K
573600092067,B,K,Li,O,X,X,X,X,X,X,X,X,X,X,X,X,X,0.29600000000000004,0.08666666666666667,0.08666666666666667,0.5306666666666666,0.0,0.0,0.0,0.0,0.0,0.0,0.0,0.0,0.0,0.0,0.0,0.0,0.0,LogViscosity873K,873,4.0072975158691415,LogViscosity873K
587600156546,B,Ge,Na,O,X,X,X,X,X,X,X,X,X,X,X,X,X,0.2464,0.05133333333333333,0.15333333333333332,0.5489333333333333,0.0,0.0,0.0,0.0,0.0,0.0,0.0,0.0,0.0,0.0,0.0,0.0,0.0,LogViscosity873K,873,5.2682623863220215,LogViscosity873K
587600156547,B,Ge,Na,O,X,X,X,X,X,X,X,X,X,X,X,X,X,0.1868,0.101,0.15333333333333332,0.5588666666666666,0.0,0.0,0.0,0.0,0.0,0.0,0.0,0.0,0.0,0.0,0.0,0.0,0.0,LogViscosity873K,873,5.3843345642089835,LogViscosity873K
587600156548,B,Ge,Na,O,X,X,X,X,X,X,X,X,X,X,X,X,X,0.14,0.14,0.15333333333333332,0.5666666666666667,0.0,0.0,0.0,0.0,0.0,0.0,0.0,0.0,0.0,0.0,0.0,0.0,0.0,LogViscosity873K,873,5.4649009704589835,LogViscosity873K
587600156549,B,Ge,Na,O,X,X,X,X,X,X,X,X,X,X,X,X,X,0.0752,0.19399999999999998,0.15333333333333332,0.5774666666666667,0.0,0.0,0.0,0.0,0.0,0.0,0.0,0.0,0.0,0.0,0.0,0.0,0.0,LogViscosity873K,873,5.788849830627441,LogViscosity873K
587700093231,B,O,Pb,X,X,X,X,X,X,X,X,X,X,X,X,X,X,0.36232,0.59058,0.0471,0.0,0.0,0.0,0.0,0.0,0.0,0.0,0.0,0.0,0.0,0.0,0.0,0.0,0.0,LogViscosity873K,873,2.2931430339813232,LogViscosity873K
587700093232,Al,B,O,Pb,X,X,X,X,X,X,X,X,X,X,X,X,X,0.00328,0.36144,0.59118,0.0441,0.0,0.0,0.0,0.0,0.0,0.0,0.0,0.0,0.0,0.0,0.0,0.0,0.0,LogViscosity873K,873,2.93994402885437,LogViscosity873K
587700093233,Al,B,O,Pb,X,X,X,X,X,X,X,X,X,X,X,X,X,0.0064800000000000005,0.36012,0.5916499999999999,0.04175,0.0,0.0,0.0,0.0,0.0,0.0,0.0,0.0,0.0,0.0,0.0,0.0,0.0,LogViscosity873K,873,3.6749229431152335,LogViscosity873K
587700093234,Al,B,O,Pb,X,X,X,X,X,X,X,X,X,X,X,X,X,0.011360000000000002,0.35908,0.5926100000000001,0.03695,0.0,0.0,0.0,0.0,0.0,0.0,0.0,0.0,0.0,0.0,0.0,0.0,0.0,LogViscosity873K,873,3.820011615753174,LogViscosity873K
587700093235,Al,B,O,Pb,X,X,X,X,X,X,X,X,X,X,X,X,X,0.015880000000000002,0.35800000000000004,0.5934699999999999,0.03265,0.0,0.0,0.0,0.0,0.0,0.0,0.0,0.0,0.0,0.0,0.0,0.0,0.0,LogViscosity873K,873,4.0383572578430185,LogViscosity873K
587700093236,Al,B,O,Pb,X,X,X,X,X,X,X,X,X,X,X,X,X,0.0174,0.3575200000000001,0.59373,0.03135,0.0,0.0,0.0,0.0,0.0,0.0,0.0,0.0,0.0,0.0,0.0,0.0,0.0,LogViscosity873K,873,4.020069599151611,LogViscosity873K
587700093237,Al,B,O,Pb,X,X,X,X,X,X,X,X,X,X,X,X,X,0.020440000000000003,0.35660000000000003,0.59426,0.0287,0.0,0.0,0.0,0.0,0.0,0.0,0.0,0.0,0.0,0.0,0.0,0.0,0.0,LogViscosity873K,873,4.304339408874512,LogViscosity873K
587700093238,Al,B,O,Pb,X,X,X,X,X,X,X,X,X,X,X,X,X,0.02484,0.35556000000000004,0.5951,0.0245,0.0,0.0,0.0,0.0,0.0,0.0,0.0,0.0,0.0,0.0,0.0,0.0,0.0,LogViscosity873K,873,4.209791660308838,LogViscosity873K
594300072012,Ge,Na,O,X,X,X,X,X,X,X,X,X,X,X,X,X,X,0.33,0.006666666666666665,0.6633333333333332,0.0,0.0,0.0,0.0,0.0,0.0,0.0,0.0,0.0,0.0,0.0,0.0,0.0,0.0,LogViscosity873K,873,6.749870300292969,LogViscosity873K
594300072030,Ge,K,O,X,X,X,X,X,X,X,X,X,X,X,X,X,X,0.2933333333333333,0.07999999999999999,0.6266666666666667,0.0,0.0,0.0,0.0,0.0,0.0,0.0,0.0,0.0,0.0,0.0,0.0,0.0,0.0,LogViscosity873K,873,6.8864684104919425,LogViscosity873K
594400072034,Ge,O,Pb,X,X,X,X,X,X,X,X,X,X,X,X,X,X,0.32666666666666666,0.6633333333333333,0.01,0.0,0.0,0.0,0.0,0.0,0.0,0.0,0.0,0.0,0.0,0.0,0.0,0.0,0.0,LogViscosity873K,873,8.436941146850586,LogViscosity873K
594600072077,Ge,Na,O,X,X,X,X,X,X,X,X,X,X,X,X,X,X,0.3333166674999584,3.3331666749995835e-05,0.6666500008332917,0.0,0.0,0.0,0.0,0.0,0.0,0.0,0.0,0.0,0.0,0.0,0.0,0.0,0.0,LogViscosity873K,873,11.038986206054688,LogViscosity873K
594600072078,Ge,Na,O,X,X,X,X,X,X,X,X,X,X,X,X,X,X,0.3332600014666373,0.00014666373339199874,0.6665933347999706,0.0,0.0,0.0,0.0,0.0,0.0,0.0,0.0,0.0,0.0,0.0,0.0,0.0,0.0,LogViscosity873K,873,9.644753456115724,LogViscosity873K
594600072079,Ge,Na,O,X,X,X,X,X,X,X,X,X,X,X,X,X,X,0.3332333333333333,0.0002,0.6665666666666666,0.0,0.0,0.0,0.0,0.0,0.0,0.0,0.0,0.0,0.0,0.0,0.0,0.0,0.0,LogViscosity873K,873,9.472553253173828,LogViscosity873K
594600072080,Ge,Na,O,X,X,X,X,X,X,X,X,X,X,X,X,X,X,0.3331366646999803,0.0003933372667060004,0.6664699980333135,0.0,0.0,0.0,0.0,0.0,0.0,0.0,0.0,0.0,0.0,0.0,0.0,0.0,0.0,LogViscosity873K,873,9.047703742980957,LogViscosity873K
594600072081,Ge,Na,O,X,X,X,X,X,X,X,X,X,X,X,X,X,X,0.3330766589664357,0.0005133487337953469,0.666409992299769,0.0,0.0,0.0,0.0,0.0,0.0,0.0,0.0,0.0,0.0,0.0,0.0,0.0,0.0,LogViscosity873K,873,8.913838386535645,LogViscosity873K
594600072082,Ge,Na,O,X,X,X,X,X,X,X,X,X,X,X,X,X,X,0.3328333333333333,0.001,0.6661666666666666,0.0,0.0,0.0,0.0,0.0,0.0,0.0,0.0,0.0,0.0,0.0,0.0,0.0,0.0,LogViscosity873K,873,8.257180213928224,LogViscosity873K
594700072088,Bi,Ge,O,X,X,X,X,X,X,X,X,X,X,X,X,X,X,0.0212,0.31566666666666665,0.6631333333333334,0.0,0.0,0.0,0.0,0.0,0.0,0.0,0.0,0.0,0.0,0.0,0.0,0.0,0.0,LogViscosity873K,873,6.734987258911133,LogViscosity873K
598600070772,Ge,Na,O,X,X,X,X,X,X,X,X,X,X,X,X,X,X,0.31666666666666665,0.03333333333333333,0.65,0.0,0.0,0.0,0.0,0.0,0.0,0.0,0.0,0.0,0.0,0.0,0.0,0.0,0.0,LogViscosity873K,873,5.966779708862305,LogViscosity873K
598600070773,Ge,Na,O,X,X,X,X,X,X,X,X,X,X,X,X,X,X,0.3,0.06666666666666668,0.6333333333333333,0.0,0.0,0.0,0.0,0.0,0.0,0.0,0.0,0.0,0.0,0.0,0.0,0.0,0.0,LogViscosity873K,873,6.443196773529053,LogViscosity873K
598600070774,Ge,Na,O,X,X,X,X,X,X,X,X,X,X,X,X,X,X,0.2833333333333333,0.1,0.6166666666666667,0.0,0.0,0.0,0.0,0.0,0.0,0.0,0.0,0.0,0.0,0.0,0.0,0.0,0.0,LogViscosity873K,873,7.1773786544799805,LogViscosity873K
598600070777,Ge,Na,O,X,X,X,X,X,X,X,X,X,X,X,X,X,X,0.2346666666666667,0.19733333333333336,0.5680000000000001,0.0,0.0,0.0,0.0,0.0,0.0,0.0,0.0,0.0,0.0,0.0,0.0,0.0,0.0,LogViscosity873K,873,4.1305789947509775,LogViscosity873K
601600071186,B,Na,O,X,X,X,X,X,X,X,X,X,X,X,X,X,X,0.3412,0.098,0.5608,0.0,0.0,0.0,0.0,0.0,0.0,0.0,0.0,0.0,0.0,0.0,0.0,0.0,0.0,LogViscosity873K,873,3.4853262901306152,LogViscosity873K
601800071194,B,Li,O,X,X,X,X,X,X,X,X,X,X,X,X,X,X,0.35760000000000003,0.07066666666666667,0.5717333333333333,0.0,0.0,0.0,0.0,0.0,0.0,0.0,0.0,0.0,0.0,0.0,0.0,0.0,0.0,LogViscosity873K,873,3.2728257179260254,LogViscosity873K
601800071195,B,Li,O,X,X,X,X,X,X,X,X,X,X,X,X,X,X,0.34040000000000004,0.09933333333333333,0.5602666666666666,0.0,0.0,0.0,0.0,0.0,0.0,0.0,0.0,0.0,0.0,0.0,0.0,0.0,0.0,LogViscosity873K,873,3.679999351501465,LogViscosity873K
601800071200,B,Na,O,X,X,X,X,X,X,X,X,X,X,X,X,X,X,0.3792,0.034666666666666665,0.5861333333333333,0.0,0.0,0.0,0.0,0.0,0.0,0.0,0.0,0.0,0.0,0.0,0.0,0.0,0.0,LogViscosity873K,873,2.2669048309326167,LogViscosity873K
601800071201,B,Na,O,X,X,X,X,X,X,X,X,X,X,X,X,X,X,0.3564,0.07266666666666666,0.5709333333333333,0.0,0.0,0.0,0.0,0.0,0.0,0.0,0.0,0.0,0.0,0.0,0.0,0.0,0.0,LogViscosity873K,873,2.898967027664185,LogViscosity873K
601800071203,B,Na,O,X,X,X,X,X,X,X,X,X,X,X,X,X,X,0.3204,0.13266666666666665,0.5469333333333333,0.0,0.0,0.0,0.0,0.0,0.0,0.0,0.0,0.0,0.0,0.0,0.0,0.0,0.0,LogViscosity873K,873,4.185434341430663,LogViscosity873K
601800071207,B,K,O,X,X,X,X,X,X,X,X,X,X,X,X,X,X,0.3768,0.03866666666666666,0.5845333333333333,0.0,0.0,0.0,0.0,0.0,0.0,0.0,0.0,0.0,0.0,0.0,0.0,0.0,0.0,LogViscosity873K,873,2.151244878768921,LogViscosity873K
601800071208,B,K,O,X,X,X,X,X,X,X,X,X,X,X,X,X,X,0.3548,0.07533333333333334,0.5698666666666666,0.0,0.0,0.0,0.0,0.0,0.0,0.0,0.0,0.0,0.0,0.0,0.0,0.0,0.0,LogViscosity873K,873,2.4635231494903564,LogViscosity873K
601800071209,B,K,O,X,X,X,X,X,X,X,X,X,X,X,X,X,X,0.33799999999999997,0.10333333333333332,0.5586666666666666,0.0,0.0,0.0,0.0,0.0,0.0,0.0,0.0,0.0,0.0,0.0,0.0,0.0,0.0,LogViscosity873K,873,2.9881708621978764,LogViscosity873K
612900017720,Ge,Mg,Na,O,X,X,X,X,X,X,X,X,X,X,X,X,X,0.2333333333333333,0.05,0.13333333333333333,0.5833333333333333,0.0,0.0,0.0,0.0,0.0,0.0,0.0,0.0,0.0,0.0,0.0,0.0,0.0,LogViscosity873K,873,6.151741027832031,LogViscosity873K
612900017722,Ge,Mg,Na,O,X,X,X,X,X,X,X,X,X,X,X,X,X,0.2,0.1,0.13333333333333333,0.5666666666666667,0.0,0.0,0.0,0.0,0.0,0.0,0.0,0.0,0.0,0.0,0.0,0.0,0.0,LogViscosity873K,873,5.928488254547119,LogViscosity873K
612900017723,Ge,Mg,Na,O,X,X,X,X,X,X,X,X,X,X,X,X,X,0.2,0.05,0.2,0.5499999999999999,0.0,0.0,0.0,0.0,0.0,0.0,0.0,0.0,0.0,0.0,0.0,0.0,0.0,LogViscosity873K,873,3.968032836914064,LogViscosity873K
612900017724,Ca,Ge,Na,O,X,X,X,X,X,X,X,X,X,X,X,X,X,0.05,0.26666666666666666,0.06666666666666668,0.6166666666666667,0.0,0.0,0.0,0.0,0.0,0.0,0.0,0.0,0.0,0.0,0.0,0.0,0.0,LogViscosity873K,873,6.553978443145753,LogViscosity873K
612900017726,Ca,Ge,Na,O,X,X,X,X,X,X,X,X,X,X,X,X,X,0.05,0.2333333333333333,0.13333333333333333,0.5833333333333333,0.0,0.0,0.0,0.0,0.0,0.0,0.0,0.0,0.0,0.0,0.0,0.0,0.0,LogViscosity873K,873,6.148556709289551,LogViscosity873K
612900017729,Ca,Ge,Na,O,X,X,X,X,X,X,X,X,X,X,X,X,X,0.05,0.2,0.2,0.5499999999999999,0.0,0.0,0.0,0.0,0.0,0.0,0.0,0.0,0.0,0.0,0.0,0.0,0.0,LogViscosity873K,873,4.230215549468993,LogViscosity873K
612900017730,Ge,Na,O,Zn,X,X,X,X,X,X,X,X,X,X,X,X,X,0.26666666666666666,0.06666666666666668,0.6166666666666667,0.05,0.0,0.0,0.0,0.0,0.0,0.0,0.0,0.0,0.0,0.0,0.0,0.0,0.0,LogViscosity873K,873,6.564225673675537,LogViscosity873K
612900017733,Ge,Na,O,Zn,X,X,X,X,X,X,X,X,X,X,X,X,X,0.2333333333333333,0.13333333333333333,0.5833333333333334,0.05,0.0,0.0,0.0,0.0,0.0,0.0,0.0,0.0,0.0,0.0,0.0,0.0,0.0,LogViscosity873K,873,5.874992847442628,LogViscosity873K
612900017734,Ge,Na,O,Zn,X,X,X,X,X,X,X,X,X,X,X,X,X,0.2,0.13333333333333333,0.5666666666666667,0.1,0.0,0.0,0.0,0.0,0.0,0.0,0.0,0.0,0.0,0.0,0.0,0.0,0.0,LogViscosity873K,873,4.720722198486328,LogViscosity873K
612900017736,Ge,Na,O,Zn,X,X,X,X,X,X,X,X,X,X,X,X,X,0.2,0.2,0.5499999999999999,0.05,0.0,0.0,0.0,0.0,0.0,0.0,0.0,0.0,0.0,0.0,0.0,0.0,0.0,LogViscosity873K,873,4.119915962219238,LogViscosity873K
612900017738,Ge,Na,O,Sr,X,X,X,X,X,X,X,X,X,X,X,X,X,0.2333333333333333,0.13333333333333333,0.5833333333333334,0.05,0.0,0.0,0.0,0.0,0.0,0.0,0.0,0.0,0.0,0.0,0.0,0.0,0.0,LogViscosity873K,873,5.747617721557617,LogViscosity873K
612900017741,Ge,Na,O,Sr,X,X,X,X,X,X,X,X,X,X,X,X,X,0.2,0.2,0.5499999999999999,0.05,0.0,0.0,0.0,0.0,0.0,0.0,0.0,0.0,0.0,0.0,0.0,0.0,0.0,LogViscosity873K,873,4.007172584533691,LogViscosity873K
612900017743,Ba,Ge,Na,O,X,X,X,X,X,X,X,X,X,X,X,X,X,0.05,0.2333333333333333,0.13333333333333333,0.5833333333333333,0.0,0.0,0.0,0.0,0.0,0.0,0.0,0.0,0.0,0.0,0.0,0.0,0.0,LogViscosity873K,873,5.1622209548950195,LogViscosity873K
612900017744,Ba,Ge,Na,O,X,X,X,X,X,X,X,X,X,X,X,X,X,0.1,0.2,0.13333333333333333,0.5666666666666667,0.0,0.0,0.0,0.0,0.0,0.0,0.0,0.0,0.0,0.0,0.0,0.0,0.0,LogViscosity873K,873,4.5085296630859375,LogViscosity873K
612900017745,Ba,Ge,Na,O,X,X,X,X,X,X,X,X,X,X,X,X,X,0.15,0.16666666666666666,0.13333333333333333,0.5499999999999999,0.0,0.0,0.0,0.0,0.0,0.0,0.0,0.0,0.0,0.0,0.0,0.0,0.0,LogViscosity873K,873,4.4647722244262695,LogViscosity873K
612900017746,Ba,Ge,Na,O,X,X,X,X,X,X,X,X,X,X,X,X,X,0.05,0.2,0.2,0.5499999999999999,0.0,0.0,0.0,0.0,0.0,0.0,0.0,0.0,0.0,0.0,0.0,0.0,0.0,LogViscosity873K,873,2.973346948623657,LogViscosity873K
612900017747,Ge,Na,O,Pb,X,X,X,X,X,X,X,X,X,X,X,X,X,0.26666666666666666,0.06666666666666668,0.6166666666666667,0.05,0.0,0.0,0.0,0.0,0.0,0.0,0.0,0.0,0.0,0.0,0.0,0.0,0.0,LogViscosity873K,873,5.669722557067871,LogViscosity873K
612900017750,Ge,Na,O,Pb,X,X,X,X,X,X,X,X,X,X,X,X,X,0.2333333333333333,0.13333333333333333,0.5833333333333334,0.05,0.0,0.0,0.0,0.0,0.0,0.0,0.0,0.0,0.0,0.0,0.0,0.0,0.0,LogViscosity873K,873,3.48801326751709,LogViscosity873K
612900017751,Ge,Na,O,Pb,X,X,X,X,X,X,X,X,X,X,X,X,X,0.2,0.13333333333333333,0.5666666666666667,0.1,0.0,0.0,0.0,0.0,0.0,0.0,0.0,0.0,0.0,0.0,0.0,0.0,0.0,LogViscosity873K,873,3.183709621429444,LogViscosity873K
612900017752,Ge,Na,O,Pb,X,X,X,X,X,X,X,X,X,X,X,X,X,0.16666666666666666,0.13333333333333333,0.5499999999999999,0.15,0.0,0.0,0.0,0.0,0.0,0.0,0.0,0.0,0.0,0.0,0.0,0.0,0.0,LogViscosity873K,873,3.241854190826416,LogViscosity873K
612900017753,Ge,Na,O,Pb,X,X,X,X,X,X,X,X,X,X,X,X,X,0.2,0.2,0.5499999999999999,0.05,0.0,0.0,0.0,0.0,0.0,0.0,0.0,0.0,0.0,0.0,0.0,0.0,0.0,LogViscosity873K,873,3.009715080261232,LogViscosity873K
614400070208,B,Ba,O,X,X,X,X,X,X,X,X,X,X,X,X,X,X,0.30000000000000004,0.125,0.575,0.0,0.0,0.0,0.0,0.0,0.0,0.0,0.0,0.0,0.0,0.0,0.0,0.0,0.0,LogViscosity873K,873,9.799474716186523,LogViscosity873K
620000090601,Al,Li,O,P,X,X,X,X,X,X,X,X,X,X,X,X,X,0.05736,0.16906666666666664,0.6012876190476191,0.17228571428571424,0.0,0.0,0.0,0.0,0.0,0.0,0.0,0.0,0.0,0.0,0.0,0.0,0.0,LogViscosity873K,873,6.0001959800720215,LogViscosity873K
620000090602,Al,Li,O,P,X,X,X,X,X,X,X,X,X,X,X,X,X,0.08167999999999999,0.17119999999999996,0.59312,0.154,0.0,0.0,0.0,0.0,0.0,0.0,0.0,0.0,0.0,0.0,0.0,0.0,0.0,LogViscosity873K,873,5.9014506340026855,LogViscosity873K
620000090603,Al,Li,O,P,X,X,X,X,X,X,X,X,X,X,X,X,X,0.0548,0.21273333333333333,0.5770666666666667,0.1554,0.0,0.0,0.0,0.0,0.0,0.0,0.0,0.0,0.0,0.0,0.0,0.0,0.0,LogViscosity873K,873,5.686675548553468,LogViscosity873K
620000090596,Al,Li,O,P,X,X,X,X,X,X,X,X,X,X,X,X,X,0.07972000000000001,0.1164,0.6249942857142857,0.17888571428571426,0.0,0.0,0.0,0.0,0.0,0.0,0.0,0.0,0.0,0.0,0.0,0.0,0.0,LogViscosity873K,873,6.923436641693115,LogViscosity873K
620000090597,Al,Li,O,P,X,X,X,X,X,X,X,X,X,X,X,X,X,0.06188,0.11753333333333332,0.6294438095238095,0.19114285714285714,0.0,0.0,0.0,0.0,0.0,0.0,0.0,0.0,0.0,0.0,0.0,0.0,0.0,LogViscosity873K,873,6.18385648727417,LogViscosity873K
620000090598,Al,Li,O,P,X,X,X,X,X,X,X,X,X,X,X,X,X,0.05615999999999998,0.13946666666666666,0.6185447619047619,0.1858285714285714,0.0,0.0,0.0,0.0,0.0,0.0,0.0,0.0,0.0,0.0,0.0,0.0,0.0,LogViscosity873K,873,5.881721019744872,LogViscosity873K
620000090599,Al,Li,O,P,X,X,X,X,X,X,X,X,X,X,X,X,X,0.034,0.1842,0.5993142857142857,0.18248571428571425,0.0,0.0,0.0,0.0,0.0,0.0,0.0,0.0,0.0,0.0,0.0,0.0,0.0,LogViscosity873K,873,4.775042533874512,LogViscosity873K
627300072392,Li,O,P,X,X,X,X,X,X,X,X,X,X,X,X,X,X,0.34253333333333336,0.5185523809523811,0.1389142857142857,0.0,0.0,0.0,0.0,0.0,0.0,0.0,0.0,0.0,0.0,0.0,0.0,0.0,0.0,LogViscosity873K,873,0.9689362049102784,LogViscosity873K
631800072625,Ca,O,P,Si,X,X,X,X,X,X,X,X,X,X,X,X,X,0.252,0.6044285714285715,0.13057142857142856,0.013000000000000001,0.0,0.0,0.0,0.0,0.0,0.0,0.0,0.0,0.0,0.0,0.0,0.0,0.0,LogViscosity873K,873,7.599130630493164,LogViscosity873K
636000072845,Co,O,P,X,X,X,X,X,X,X,X,X,X,X,X,X,X,0.25,0.6071428571428572,0.14285714285714285,0.0,0.0,0.0,0.0,0.0,0.0,0.0,0.0,0.0,0.0,0.0,0.0,0.0,0.0,LogViscosity873K,873,5.403977870941162,LogViscosity873K
663900038774,B,K,O,X,X,X,X,X,X,X,X,X,X,X,X,X,X,0.3828,0.028666666666666663,0.5885333333333334,0.0,0.0,0.0,0.0,0.0,0.0,0.0,0.0,0.0,0.0,0.0,0.0,0.0,0.0,LogViscosity873K,873,1.962831974029541,LogViscosity873K
663900038775,B,K,O,X,X,X,X,X,X,X,X,X,X,X,X,X,X,0.3659600000000001,0.05673333333333332,0.5773066666666666,0.0,0.0,0.0,0.0,0.0,0.0,0.0,0.0,0.0,0.0,0.0,0.0,0.0,0.0,LogViscosity873K,873,2.6891260147094727,LogViscosity873K
682500070624,B,Ge,O,X,X,X,X,X,X,X,X,X,X,X,X,X,X,0.06,0.2833333333333333,0.6566666666666666,0.0,0.0,0.0,0.0,0.0,0.0,0.0,0.0,0.0,0.0,0.0,0.0,0.0,0.0,LogViscosity873K,873,8.42827320098877,LogViscosity873K
686700052094,Al,Li,O,Si,X,X,X,X,X,X,X,X,X,X,X,X,X,0.040000000000000015,0.13333333333333333,0.5933333333333333,0.2333333333333333,0.0,0.0,0.0,0.0,0.0,0.0,0.0,0.0,0.0,0.0,0.0,0.0,0.0,LogViscosity873K,873,9.374756813049316,LogViscosity873K
686700052095,Al,Li,Na,O,Si,X,X,X,X,X,X,X,X,X,X,X,X,0.040000000000000015,0.1,0.03333333333333333,0.5933333333333333,0.2333333333333333,0.0,0.0,0.0,0.0,0.0,0.0,0.0,0.0,0.0,0.0,0.0,0.0,LogViscosity873K,873,8.742343902587889,LogViscosity873K
686700052096,Al,Li,Na,O,Si,X,X,X,X,X,X,X,X,X,X,X,X,0.040000000000000015,0.06666666666666668,0.06666666666666668,0.5933333333333333,0.2333333333333333,0.0,0.0,0.0,0.0,0.0,0.0,0.0,0.0,0.0,0.0,0.0,0.0,LogViscosity873K,873,8.604085922241213,LogViscosity873K
686700052097,Al,Li,Na,O,Si,X,X,X,X,X,X,X,X,X,X,X,X,0.040000000000000015,0.03333333333333333,0.1,0.5933333333333333,0.2333333333333333,0.0,0.0,0.0,0.0,0.0,0.0,0.0,0.0,0.0,0.0,0.0,0.0,LogViscosity873K,873,8.965121269226074,LogViscosity873K
703600071299,B,Ge,O,X,X,X,X,X,X,X,X,X,X,X,X,X,X,0.2,0.16666666666666666,0.6333333333333333,0.0,0.0,0.0,0.0,0.0,0.0,0.0,0.0,0.0,0.0,0.0,0.0,0.0,0.0,LogViscosity873K,873,4.804810523986816,LogViscosity873K
703600071300,B,Ge,O,X,X,X,X,X,X,X,X,X,X,X,X,X,X,0.24,0.13333333333333333,0.6266666666666667,0.0,0.0,0.0,0.0,0.0,0.0,0.0,0.0,0.0,0.0,0.0,0.0,0.0,0.0,LogViscosity873K,873,4.2553534507751465,LogViscosity873K
703600071301,B,Ge,O,X,X,X,X,X,X,X,X,X,X,X,X,X,X,0.28,0.1,0.62,0.0,0.0,0.0,0.0,0.0,0.0,0.0,0.0,0.0,0.0,0.0,0.0,0.0,0.0,LogViscosity873K,873,3.8468914031982417,LogViscosity873K
703600071302,B,Ge,O,X,X,X,X,X,X,X,X,X,X,X,X,X,X,0.3200000000000001,0.06666666666666668,0.6133333333333333,0.0,0.0,0.0,0.0,0.0,0.0,0.0,0.0,0.0,0.0,0.0,0.0,0.0,0.0,LogViscosity873K,873,3.418664932250977,LogViscosity873K
703600071303,B,Ge,O,X,X,X,X,X,X,X,X,X,X,X,X,X,X,0.36000000000000004,0.03333333333333333,0.6066666666666667,0.0,0.0,0.0,0.0,0.0,0.0,0.0,0.0,0.0,0.0,0.0,0.0,0.0,0.0,LogViscosity873K,873,2.9175055027008057,LogViscosity873K
717500093482,B,Cd,O,Zn,X,X,X,X,X,X,X,X,X,X,X,X,X,0.2,0.025,0.55,0.225,0.0,0.0,0.0,0.0,0.0,0.0,0.0,0.0,0.0,0.0,0.0,0.0,0.0,LogViscosity873K,873,7.893623352050781,LogViscosity873K
717500093483,B,Cd,O,Zn,X,X,X,X,X,X,X,X,X,X,X,X,X,0.2,0.05,0.55,0.2,0.0,0.0,0.0,0.0,0.0,0.0,0.0,0.0,0.0,0.0,0.0,0.0,0.0,LogViscosity873K,873,7.54545783996582,LogViscosity873K
717500093484,B,Cd,O,Zn,X,X,X,X,X,X,X,X,X,X,X,X,X,0.2,0.075,0.55,0.175,0.0,0.0,0.0,0.0,0.0,0.0,0.0,0.0,0.0,0.0,0.0,0.0,0.0,LogViscosity873K,873,7.315395355224607,LogViscosity873K
717500093485,B,Cd,O,Zn,X,X,X,X,X,X,X,X,X,X,X,X,X,0.2,0.1,0.55,0.15,0.0,0.0,0.0,0.0,0.0,0.0,0.0,0.0,0.0,0.0,0.0,0.0,0.0,LogViscosity873K,873,7.16774845123291,LogViscosity873K
717500093486,B,Cd,O,Zn,X,X,X,X,X,X,X,X,X,X,X,X,X,0.2,0.125,0.55,0.125,0.0,0.0,0.0,0.0,0.0,0.0,0.0,0.0,0.0,0.0,0.0,0.0,0.0,LogViscosity873K,873,7.1530113220214835,LogViscosity873K
717500093487,B,Cd,O,Zn,X,X,X,X,X,X,X,X,X,X,X,X,X,0.2,0.15,0.5499999999999999,0.1,0.0,0.0,0.0,0.0,0.0,0.0,0.0,0.0,0.0,0.0,0.0,0.0,0.0,LogViscosity873K,873,7.193402290344237,LogViscosity873K
717500093488,B,Cd,O,Zn,X,X,X,X,X,X,X,X,X,X,X,X,X,0.2,0.175,0.5499999999999999,0.075,0.0,0.0,0.0,0.0,0.0,0.0,0.0,0.0,0.0,0.0,0.0,0.0,0.0,LogViscosity873K,873,7.217390060424805,LogViscosity873K
