Repository: Fraunhofer-SCAI/glassmtl

This folder contains all preprocessed datasets that are used in our paper and which are subsequently split in the experiments into training, validation, and test sets. In case of the log-viscosity, the file `all_t.csv` lists the temperature as extra parameter for the parametric training. The folder `LogViscosity/` contains the log-viscosity data at all available temperatures.

File: datasets/LogViscosity873K/all_t.csv (part 7 of 15)
,elements,elements,elements,elements,elements,elements,elements,elements,elements,elements,elements,elements,elements,elements,elements,elements,elements,at_fracs,at_fracs,at_fracs,at_fracs,at_fracs,at_fracs,at_fracs,at_fracs,at_fracs,at_fracs,at_fracs,at_fracs,at_fracs,at_fracs,at_fracs,at_fracs,at_fracs,prop_name,t,prop_val,prop_id
717500093489,B,Cd,O,Zn,X,X,X,X,X,X,X,X,X,X,X,X,X,0.2,0.2,0.55,0.05,0.0,0.0,0.0,0.0,0.0,0.0,0.0,0.0,0.0,0.0,0.0,0.0,0.0,LogViscosity873K,873,7.287487983703612,LogViscosity873K
717500093490,B,Cd,O,Zn,X,X,X,X,X,X,X,X,X,X,X,X,X,0.2,0.225,0.55,0.025,0.0,0.0,0.0,0.0,0.0,0.0,0.0,0.0,0.0,0.0,0.0,0.0,0.0,LogViscosity873K,873,7.545445442199707,LogViscosity873K
720800054515,Li,Na,O,Si,X,X,X,X,X,X,X,X,X,X,X,X,X,0.2,0.0222,0.5555666666666667,0.22223333333333334,0.0,0.0,0.0,0.0,0.0,0.0,0.0,0.0,0.0,0.0,0.0,0.0,0.0,LogViscosity873K,873,6.110755443572997,LogViscosity873K
720800054516,Li,Na,O,Si,X,X,X,X,X,X,X,X,X,X,X,X,X,0.1777822217778222,0.044462220444622204,0.5555444455554445,0.22221111222211112,0.0,0.0,0.0,0.0,0.0,0.0,0.0,0.0,0.0,0.0,0.0,0.0,0.0,LogViscosity873K,873,5.7034807205200195,LogViscosity873K
720800054517,Li,Na,O,Si,X,X,X,X,X,X,X,X,X,X,X,X,X,0.15553333333333333,0.06666666666666668,0.5555666666666667,0.22223333333333334,0.0,0.0,0.0,0.0,0.0,0.0,0.0,0.0,0.0,0.0,0.0,0.0,0.0,LogViscosity873K,873,5.677714824676514,LogViscosity873K
720800054518,Li,Na,O,Si,X,X,X,X,X,X,X,X,X,X,X,X,X,0.13333333333333333,0.08886666666666666,0.5555666666666667,0.22223333333333334,0.0,0.0,0.0,0.0,0.0,0.0,0.0,0.0,0.0,0.0,0.0,0.0,0.0,LogViscosity873K,873,5.2962913513183585,LogViscosity873K
720800054519,Li,Na,O,Si,X,X,X,X,X,X,X,X,X,X,X,X,X,0.11112222111122222,0.11112222111122222,0.5555444455554445,0.22221111222211112,0.0,0.0,0.0,0.0,0.0,0.0,0.0,0.0,0.0,0.0,0.0,0.0,0.0,LogViscosity873K,873,5.1326584815979,LogViscosity873K
720800054520,Li,Na,O,Si,X,X,X,X,X,X,X,X,X,X,X,X,X,0.08886666666666666,0.13333333333333333,0.5555666666666667,0.22223333333333334,0.0,0.0,0.0,0.0,0.0,0.0,0.0,0.0,0.0,0.0,0.0,0.0,0.0,LogViscosity873K,873,5.155271530151367,LogViscosity873K
720800054521,Li,Na,O,Si,X,X,X,X,X,X,X,X,X,X,X,X,X,0.06666666666666668,0.15553333333333333,0.5555666666666667,0.22223333333333334,0.0,0.0,0.0,0.0,0.0,0.0,0.0,0.0,0.0,0.0,0.0,0.0,0.0,LogViscosity873K,873,5.30499267578125,LogViscosity873K
720800054522,Li,Na,O,Si,X,X,X,X,X,X,X,X,X,X,X,X,X,0.044462220444622204,0.1777822217778222,0.5555444455554445,0.22221111222211112,0.0,0.0,0.0,0.0,0.0,0.0,0.0,0.0,0.0,0.0,0.0,0.0,0.0,LogViscosity873K,873,5.3333635330200195,LogViscosity873K
720800054523,Li,Na,O,Si,X,X,X,X,X,X,X,X,X,X,X,X,X,0.0222,0.2,0.5555666666666667,0.22223333333333334,0.0,0.0,0.0,0.0,0.0,0.0,0.0,0.0,0.0,0.0,0.0,0.0,0.0,LogViscosity873K,873,5.901649475097656,LogViscosity873K
720800054524,Na,O,Si,X,X,X,X,X,X,X,X,X,X,X,X,X,X,0.2222,0.5555666666666667,0.22223333333333334,0.0,0.0,0.0,0.0,0.0,0.0,0.0,0.0,0.0,0.0,0.0,0.0,0.0,0.0,LogViscosity873K,873,6.889571189880371,LogViscosity873K
720800054525,K,Li,Na,O,Si,X,X,X,X,X,X,X,X,X,X,X,X,0.0222,0.07999999999999999,0.12,0.5555666666666667,0.22223333333333334,0.0,0.0,0.0,0.0,0.0,0.0,0.0,0.0,0.0,0.0,0.0,0.0,LogViscosity873K,873,5.25569486618042,LogViscosity873K
720800054526,K,Li,Na,O,Si,X,X,X,X,X,X,X,X,X,X,X,X,0.044462220444622204,0.0711262207112622,0.10665600106656,0.5555444455554445,0.22221111222211112,0.0,0.0,0.0,0.0,0.0,0.0,0.0,0.0,0.0,0.0,0.0,0.0,LogViscosity873K,873,5.345917224884033,LogViscosity873K
720800054527,K,Li,Na,O,Si,X,X,X,X,X,X,X,X,X,X,X,X,0.06666666666666668,0.062199999999999984,0.09333333333333334,0.5555666666666667,0.22223333333333334,0.0,0.0,0.0,0.0,0.0,0.0,0.0,0.0,0.0,0.0,0.0,0.0,LogViscosity873K,873,5.481710910797119,LogViscosity873K
720800054528,K,Li,Na,O,Si,X,X,X,X,X,X,X,X,X,X,X,X,0.08886666666666666,0.05333333333333333,0.07999999999999999,0.5555666666666667,0.22223333333333334,0.0,0.0,0.0,0.0,0.0,0.0,0.0,0.0,0.0,0.0,0.0,0.0,LogViscosity873K,873,5.511267185211182,LogViscosity873K
720800054529,K,Li,Na,O,Si,X,X,X,X,X,X,X,X,X,X,X,X,0.11112222111122222,0.044462220444622204,0.0666600006666,0.5555444455554445,0.22221111222211112,0.0,0.0,0.0,0.0,0.0,0.0,0.0,0.0,0.0,0.0,0.0,0.0,LogViscosity873K,873,5.658585548400879,LogViscosity873K
720800054530,K,Li,Na,O,Si,X,X,X,X,X,X,X,X,X,X,X,X,0.13333333333333333,0.03553333333333333,0.05333333333333333,0.5555666666666667,0.22223333333333334,0.0,0.0,0.0,0.0,0.0,0.0,0.0,0.0,0.0,0.0,0.0,0.0,LogViscosity873K,873,5.8690738677978525,LogViscosity873K
720800054531,K,Li,Na,O,Si,X,X,X,X,X,X,X,X,X,X,X,X,0.15553333333333333,0.02666666666666666,0.04,0.5555666666666667,0.22223333333333334,0.0,0.0,0.0,0.0,0.0,0.0,0.0,0.0,0.0,0.0,0.0,0.0,LogViscosity873K,873,6.313755035400393,LogViscosity873K
720800054532,K,Li,Na,O,Si,X,X,X,X,X,X,X,X,X,X,X,X,0.1777822217778222,0.0177982201779822,0.02666400026664,0.5555444455554445,0.22221111222211112,0.0,0.0,0.0,0.0,0.0,0.0,0.0,0.0,0.0,0.0,0.0,0.0,LogViscosity873K,873,7.157132148742676,LogViscosity873K
720800054533,K,Li,Na,O,Si,X,X,X,X,X,X,X,X,X,X,X,X,0.2,0.008866666666666665,0.01333333333333333,0.5555666666666667,0.22223333333333334,0.0,0.0,0.0,0.0,0.0,0.0,0.0,0.0,0.0,0.0,0.0,0.0,LogViscosity873K,873,6.8642311096191415,LogViscosity873K
720800054534,K,O,Si,X,X,X,X,X,X,X,X,X,X,X,X,X,X,0.2222,0.5555666666666667,0.22223333333333334,0.0,0.0,0.0,0.0,0.0,0.0,0.0,0.0,0.0,0.0,0.0,0.0,0.0,0.0,LogViscosity873K,873,8.554248809814451,LogViscosity873K
723000054787,B,Na,O,X,X,X,X,X,X,X,X,X,X,X,X,X,X,0.38668,0.0222,0.59112,0.0,0.0,0.0,0.0,0.0,0.0,0.0,0.0,0.0,0.0,0.0,0.0,0.0,0.0,LogViscosity873K,873,2.2762248516082764,LogViscosity873K
723000054788,B,Na,O,X,X,X,X,X,X,X,X,X,X,X,X,X,X,0.37332,0.04446666666666666,0.5822133333333334,0.0,0.0,0.0,0.0,0.0,0.0,0.0,0.0,0.0,0.0,0.0,0.0,0.0,0.0,LogViscosity873K,873,2.3991405963897705,LogViscosity873K
723000054789,B,Na,O,X,X,X,X,X,X,X,X,X,X,X,X,X,X,0.3636,0.06066666666666666,0.5757333333333333,0.0,0.0,0.0,0.0,0.0,0.0,0.0,0.0,0.0,0.0,0.0,0.0,0.0,0.0,LogViscosity873K,873,2.6907217502594,LogViscosity873K
723000054790,B,Na,O,X,X,X,X,X,X,X,X,X,X,X,X,X,X,0.3556,0.07400000000000001,0.5704,0.0,0.0,0.0,0.0,0.0,0.0,0.0,0.0,0.0,0.0,0.0,0.0,0.0,0.0,LogViscosity873K,873,2.977092504501343,LogViscosity873K
728200055286,Al,As,B,Ca,Fe,K,Na,O,Pb,Si,X,X,X,X,X,X,X,0.0011201120112011198,0.0006000600060006,0.0009200920092009199,0.007350735073507348,4.0004000400040005e-05,0.06047271393806046,0.021068773544021063,0.6087308730873084,0.0428042804280428,0.2568923559022568,0.0,0.0,0.0,0.0,0.0,0.0,0.0,LogViscosity873K,873,7.803436279296875,LogViscosity873K
728200055287,Al,B,Ca,Fe,K,Na,O,Pb,Sb,Si,X,X,X,X,X,X,X,0.0015199999999999999,0.0004400000000000001,0.0194,4e-05,0.052799999999999986,0.03846666666666666,0.59907,0.04525,0.00048,0.2425333333333333,0.0,0.0,0.0,0.0,0.0,0.0,0.0,LogViscosity873K,873,8.048540115356444,LogViscosity873K
728200055288,Al,As,Fe,K,Na,O,Pb,Si,X,X,X,X,X,X,X,X,X,0.0006399616023038617,0.0002799832010079395,2.3998560086394814e-05,0.03273136945116626,0.031664766780659825,0.6022965288749341,0.09604423734575923,0.2363191541840823,0.0,0.0,0.0,0.0,0.0,0.0,0.0,0.0,0.0,LogViscosity873K,873,6.5277419090271,LogViscosity873K
734500093917,Al,B,O,Pb,Si,X,X,X,X,X,X,X,X,X,X,X,X,0.033319999999999995,0.06667999999999999,0.5388833333333334,0.33335000000000004,0.02776666666666666,0.0,0.0,0.0,0.0,0.0,0.0,0.0,0.0,0.0,0.0,0.0,0.0,LogViscosity873K,873,0.6603235006332395,LogViscosity873K
736400094098,B,O,Pb,Ti,X,X,X,X,X,X,X,X,X,X,X,X,X,0.146,0.5615,0.2425,0.05,0.0,0.0,0.0,0.0,0.0,0.0,0.0,0.0,0.0,0.0,0.0,0.0,0.0,LogViscosity873K,873,1.2660298347473145,LogViscosity873K
746600056120,Al,B,O,Sr,X,X,X,X,X,X,X,X,X,X,X,X,X,0.028000000000000004,0.1576,0.5464,0.268,0.0,0.0,0.0,0.0,0.0,0.0,0.0,0.0,0.0,0.0,0.0,0.0,0.0,LogViscosity873K,873,8.540322303771973,LogViscosity873K
746600056122,Al,B,O,Sr,Ti,X,X,X,X,X,X,X,X,X,X,X,X,0.028000000000000004,0.1492,0.5526333333333333,0.2535,0.016666666666666666,0.0,0.0,0.0,0.0,0.0,0.0,0.0,0.0,0.0,0.0,0.0,0.0,LogViscosity873K,873,8.956369400024414,LogViscosity873K
746600056124,Al,B,O,Sr,Ti,X,X,X,X,X,X,X,X,X,X,X,X,0.028000000000000004,0.1408,0.5588666666666667,0.239,0.03333333333333333,0.0,0.0,0.0,0.0,0.0,0.0,0.0,0.0,0.0,0.0,0.0,0.0,LogViscosity873K,873,9.666105270385742,LogViscosity873K
746600056125,Al,B,O,Sr,Ti,X,X,X,X,X,X,X,X,X,X,X,X,0.028000000000000004,0.13240000000000002,0.5651,0.2245,0.05,0.0,0.0,0.0,0.0,0.0,0.0,0.0,0.0,0.0,0.0,0.0,0.0,LogViscosity873K,873,10.029708862304688,LogViscosity873K
746600056127,Al,B,O,Sr,Ti,X,X,X,X,X,X,X,X,X,X,X,X,0.028000000000000004,0.1236,0.5712333333333334,0.2105,0.06666666666666668,0.0,0.0,0.0,0.0,0.0,0.0,0.0,0.0,0.0,0.0,0.0,0.0,LogViscosity873K,873,10.53937530517578,LogViscosity873K
746600056129,Al,B,O,Sr,Ti,X,X,X,X,X,X,X,X,X,X,X,X,0.028000000000000004,0.11520000000000002,0.5774666666666667,0.196,0.08333333333333333,0.0,0.0,0.0,0.0,0.0,0.0,0.0,0.0,0.0,0.0,0.0,0.0,LogViscosity873K,873,11.137734413146973,LogViscosity873K
753400056992,Al,Na,O,Si,X,X,X,X,X,X,X,X,X,X,X,X,X,0.01668,0.2626666666666666,0.5325533333333332,0.1881,0.0,0.0,0.0,0.0,0.0,0.0,0.0,0.0,0.0,0.0,0.0,0.0,0.0,LogViscosity873K,873,7.8850555419921875,LogViscosity873K
753400056993,Al,Na,O,Si,X,X,X,X,X,X,X,X,X,X,X,X,X,0.03568,0.25566666666666665,0.5328866666666666,0.17576666666666665,0.0,0.0,0.0,0.0,0.0,0.0,0.0,0.0,0.0,0.0,0.0,0.0,0.0,LogViscosity873K,873,8.108686447143556,LogViscosity873K
753400056994,Al,Na,O,Si,X,X,X,X,X,X,X,X,X,X,X,X,X,0.048240000000000005,0.2535333333333333,0.53186,0.16636666666666666,0.0,0.0,0.0,0.0,0.0,0.0,0.0,0.0,0.0,0.0,0.0,0.0,0.0,LogViscosity873K,873,8.541196823120115,LogViscosity873K
764800132562,Al,B,Ba,Ca,K,Mg,Na,O,Si,Zn,Zr,X,X,X,X,X,X,0.015399999999999997,0.033839999999999995,0.0107,0.0175,0.01393333333333333,0.02435,0.0070666666666666655,0.6277599999999999,0.2361,0.00805,0.005299999999999999,0.0,0.0,0.0,0.0,0.0,0.0,LogViscosity873K,873,11.957340240478516,LogViscosity873K
764800132564,Al,B,Ba,Ca,K,Mg,Na,O,Si,Zn,Zr,X,X,X,X,X,X,0.01516151615161516,0.05548554855485549,0.0021002100210021,0.0172017201720172,0.013668033470013665,0.004000400040004,0.0346034603460346,0.6203553688702204,0.22865619895322864,0.0079007900790079,0.0008667533420008668,0.0,0.0,0.0,0.0,0.0,0.0,LogViscosity873K,873,10.789236068725586,LogViscosity873K
764800132565,Al,B,Ba,Ca,K,Mg,Na,O,Si,Zn,Zr,X,X,X,X,X,X,0.00376,0.055200000000000006,0.01045,0.0057,0.0136,0.02385,0.03446666666666666,0.6168566666666667,0.2274,0.007850000000000001,0.0008666666666666666,0.0,0.0,0.0,0.0,0.0,0.0,LogViscosity873K,873,10.654065132141113,LogViscosity873K
764800132566,Al,B,Ba,Ca,K,Mg,Na,O,Si,Zn,Zr,X,X,X,X,X,X,0.015361536153615359,0.05628562856285629,0.00215021502150215,0.0058005800580058,0.013868053472013869,0.004050405040504051,0.007000700070007,0.6376237623762375,0.2445577891122445,0.008000800080008,0.0053005300530053,0.0,0.0,0.0,0.0,0.0,0.0,LogViscosity873K,873,11.780227661132812,LogViscosity873K
764800132568,Al,B,Ba,Ca,K,Mg,Na,O,Si,Zn,Zr,X,X,X,X,X,X,0.0038392321535692868,0.03359328134373126,0.010597880423915221,0.00579884023195361,0.013797240551889628,0.004049190161967607,0.03492634806372059,0.6285842831433713,0.2575484903019396,0.001999600079984003,0.005265613543957875,0.0,0.0,0.0,0.0,0.0,0.0,LogViscosity873K,873,12.115921974182127,LogViscosity873K
764800132569,Al,B,Ba,Ca,K,Mg,Na,O,Si,Zn,Zr,X,X,X,X,X,X,0.015319999999999999,0.033639999999999996,0.0106,0.0058,0.0046,0.004050000000000001,0.021,0.6362233333333333,0.2599,0.008,0.0008666666666666666,0.0,0.0,0.0,0.0,0.0,0.0,LogViscosity873K,873,11.632152557373047,LogViscosity873K
764800132570,Al,B,Ba,Ca,K,Mg,Na,O,Si,Zn,Zr,X,X,X,X,X,X,0.00375962403759624,0.054874512548745126,0.0103989601039896,0.0056994300569943,0.013531980135319798,0.02369763023697631,0.006865980068659799,0.6327800553278006,0.2455754424557544,0.00194980501949805,0.0008665800086658,0.0,0.0,0.0,0.0,0.0,0.0,LogViscosity873K,873,12.21039867401123,LogViscosity873K
764800132571,Al,B,Ba,Ca,K,Mg,Na,O,Si,Zn,Zr,X,X,X,X,X,X,0.01483851614838516,0.03263673632636737,0.00204979502049795,0.00564943505649435,0.0133986601339866,0.023497650234976502,0.033929940339299414,0.6221077892210778,0.2432756724327567,0.0077492250774922515,0.0008665800086658001,0.0,0.0,0.0,0.0,0.0,0.0,LogViscosity873K,873,11.442037582397461,LogViscosity873K
764800132572,Al,B,Ba,Ca,K,Mg,Na,O,Si,Zn,Zr,X,X,X,X,X,X,0.01536,0.033760000000000005,0.01065,0.01745,0.013866666666666666,0.0243,0.03513333333333333,0.6158466666666668,0.2263333333333333,0.002,0.0053,0.0,0.0,0.0,0.0,0.0,0.0,LogViscosity873K,873,11.999996185302734,LogViscosity873K
764800132573,Al,B,Ba,Ca,K,Mg,Na,O,Si,Zn,Zr,X,X,X,X,X,X,0.0152,0.055639999999999995,0.0021,0.00575,0.0046,0.004,0.0208,0.6375433333333334,0.2471333333333333,0.002,0.005233333333333335,0.0,0.0,0.0,0.0,0.0,0.0,LogViscosity873K,873,11.384294509887695,LogViscosity873K
764800132574,Al,B,Ba,Ca,K,Mg,Na,O,Si,Zn,Zr,X,X,X,X,X,X,0.00384,0.05616,0.01065,0.01745,0.0046,0.004050000000000001,0.03506666666666666,0.62345,0.2314333333333333,0.008,0.0053,0.0,0.0,0.0,0.0,0.0,0.0,LogViscosity873K,873,11.472590446472168,LogViscosity873K
764800132576,Al,B,Ca,K,Mg,Na,O,Si,Zn,X,X,X,X,X,X,X,X,0.00604120824164833,0.04432886577315465,0.016503300660132024,0.011335600453424022,0.015303060612122424,0.009935320397412815,0.6364006134560246,0.25825165033006603,0.0019003800760152032,0.0,0.0,0.0,0.0,0.0,0.0,0.0,0.0,LogViscosity873K,873,12.299589157104492,LogViscosity873K
764800132577,Al,B,Ca,K,Mg,Na,O,Si,Zr,X,X,X,X,X,X,X,X,0.0036396360363963602,0.05343465653434657,0.01659834016598341,0.012732060127320602,0.015398460153984604,0.0066660000666600005,0.6367896543678966,0.2530746925307469,0.001666500016665,0.0,0.0,0.0,0.0,0.0,0.0,0.0,0.0,LogViscosity873K,873,11.999998092651367,LogViscosity873K
764800132583,Al,B,Ca,K,Na,O,Si,Zn,Zr,X,X,X,X,X,X,X,X,0.00808,0.04432,0.0149,0.013666666666666669,0.013133333333333332,0.6362833333333333,0.25316666666666665,0.00985,0.0066,0.0,0.0,0.0,0.0,0.0,0.0,0.0,0.0,LogViscosity873K,873,12.097253799438475,LogViscosity873K
764800132585,Al,B,Ba,Ca,Na,O,Si,X,X,X,X,X,X,X,X,X,X,0.012360000000000005,0.036239999999999994,0.0041,0.008450000000000001,0.04066666666666667,0.63405,0.2641333333333333,0.0,0.0,0.0,0.0,0.0,0.0,0.0,0.0,0.0,0.0,LogViscosity873K,873,11.88232421875,LogViscosity873K
764800132595,Al,B,Ca,K,Na,O,Si,Zn,Zr,X,X,X,X,X,X,X,X,0.0072392760723927595,0.040515948405159485,0.0152984701529847,0.017531580175315798,0.0150651601506516,0.6352264773522648,0.2594407225944072,0.00624937506249375,0.0034329900343298995,0.0,0.0,0.0,0.0,0.0,0.0,0.0,0.0,LogViscosity873K,873,12.073399543762207,LogViscosity873K
765200068588,Al,B,K,Na,O,Si,X,X,X,X,X,X,X,X,X,X,X,0.005599440055994401,0.0455954404559544,0.0030663600306636,0.023997600239976002,0.644602206446022,0.2771389527713895,0.0,0.0,0.0,0.0,0.0,0.0,0.0,0.0,0.0,0.0,0.0,LogViscosity873K,873,10.460561752319336,LogViscosity873K
765200068589,Al,As,B,K,Li,O,Si,Zn,X,X,X,X,X,X,X,X,X,0.006560262410496419,6.400256010240409e-05,0.06848273930957237,0.03513473872288225,0.008600344013760548,0.6314979265837299,0.24730989239569576,0.0023500940037601502,0.0,0.0,0.0,0.0,0.0,0.0,0.0,0.0,0.0,LogViscosity873K,873,8.955023765563965,LogViscosity873K
780800074057,B,Li,O,X,X,X,X,X,X,X,X,X,X,X,X,X,X,0.34284000000000003,0.09526666666666668,0.5618933333333332,0.0,0.0,0.0,0.0,0.0,0.0,0.0,0.0,0.0,0.0,0.0,0.0,0.0,0.0,LogViscosity873K,873,4.122069358825684,LogViscosity873K
780800074063,B,Na,O,X,X,X,X,X,X,X,X,X,X,X,X,X,X,0.34284000000000003,0.09526666666666668,0.5618933333333332,0.0,0.0,0.0,0.0,0.0,0.0,0.0,0.0,0.0,0.0,0.0,0.0,0.0,0.0,LogViscosity873K,873,4.009349822998047,LogViscosity873K
780800074067,B,K,O,X,X,X,X,X,X,X,X,X,X,X,X,X,X,0.30000000000000004,0.16666666666666666,0.5333333333333333,0.0,0.0,0.0,0.0,0.0,0.0,0.0,0.0,0.0,0.0,0.0,0.0,0.0,0.0,LogViscosity873K,873,4.445230007171631,LogViscosity873K
783500074221,Na,O,P,X,X,X,X,X,X,X,X,X,X,X,X,X,X,0.2333333333333333,0.580952380952381,0.18571428571428567,0.0,0.0,0.0,0.0,0.0,0.0,0.0,0.0,0.0,0.0,0.0,0.0,0.0,0.0,LogViscosity873K,873,1.2917697429656982,LogViscosity873K
783500074222,Na,O,P,X,X,X,X,X,X,X,X,X,X,X,X,X,X,0.26666666666666666,0.5619047619047619,0.1714285714285714,0.0,0.0,0.0,0.0,0.0,0.0,0.0,0.0,0.0,0.0,0.0,0.0,0.0,0.0,LogViscosity873K,873,1.2274115085601809,LogViscosity873K
783500074223,Na,O,P,X,X,X,X,X,X,X,X,X,X,X,X,X,X,0.3,0.5428571428571429,0.15714285714285714,0.0,0.0,0.0,0.0,0.0,0.0,0.0,0.0,0.0,0.0,0.0,0.0,0.0,0.0,LogViscosity873K,873,1.3674654960632324,LogViscosity873K
783500074225,Na,O,P,X,X,X,X,X,X,X,X,X,X,X,X,X,X,0.3666666666666667,0.5047619047619047,0.12857142857142856,0.0,0.0,0.0,0.0,0.0,0.0,0.0,0.0,0.0,0.0,0.0,0.0,0.0,0.0,LogViscosity873K,873,0.2069278955459597,LogViscosity873K
799400062839,Al,Ca,K,Mg,Na,O,Si,X,X,X,X,X,X,X,X,X,X,0.006679999999999999,0.04075,0.0108,0.0151,0.07866666666666666,0.6022033333333332,0.2458,0.0,0.0,0.0,0.0,0.0,0.0,0.0,0.0,0.0,0.0,LogViscosity873K,873,10.249324798583984,LogViscosity873K
808600057707,Ca,K,Na,O,Si,X,X,X,X,X,X,X,X,X,X,X,X,0.05,0.02666666666666666,0.07999999999999999,0.5966666666666667,0.24666666666666665,0.0,0.0,0.0,0.0,0.0,0.0,0.0,0.0,0.0,0.0,0.0,0.0,LogViscosity873K,873,9.310497283935547,LogViscosity873K
808600057708,Ca,K,Na,O,Si,X,X,X,X,X,X,X,X,X,X,X,X,0.05,0.05333333333333333,0.05333333333333333,0.5966666666666667,0.24666666666666665,0.0,0.0,0.0,0.0,0.0,0.0,0.0,0.0,0.0,0.0,0.0,0.0,LogViscosity873K,873,9.754375457763672,LogViscosity873K
808600057709,Ca,K,Na,O,Si,X,X,X,X,X,X,X,X,X,X,X,X,0.05,0.07999999999999999,0.02666666666666666,0.5966666666666667,0.24666666666666665,0.0,0.0,0.0,0.0,0.0,0.0,0.0,0.0,0.0,0.0,0.0,0.0,LogViscosity873K,873,10.487092971801758,LogViscosity873K
823700065334,B,Ca,K,Mg,O,Si,X,X,X,X,X,X,X,X,X,X,X,0.08031437799354045,0.0008499405041647084,0.00839941204115712,0.0003849730518863679,0.6486695931284808,0.26138170328077026,0.0,0.0,0.0,0.0,0.0,0.0,0.0,0.0,0.0,0.0,0.0,LogViscosity873K,873,10.096311569213867,LogViscosity873K
823700065335,B,Ba,K,O,Si,X,X,X,X,X,X,X,X,X,X,X,X,0.06519348065193481,0.0026497350264973506,0.010665600106656004,0.6495850414958504,0.27190614271906144,0.0,0.0,0.0,0.0,0.0,0.0,0.0,0.0,0.0,0.0,0.0,0.0,LogViscosity873K,873,10.328598022460938,LogViscosity873K
854200066995,Al,B,Na,O,P,Zn,X,X,X,X,X,X,X,X,X,X,X,0.00020399184032638692,0.029078836846526138,0.2777888884444621,0.5470476895209905,0.14556560594719067,0.0003149874005039799,0.0,0.0,0.0,0.0,0.0,0.0,0.0,0.0,0.0,0.0,0.0,LogViscosity873K,873,1.5470948219299319,LogViscosity873K
854200066996,Al,B,Na,O,P,Zn,X,X,X,X,X,X,X,X,X,X,X,0.006880619255733016,0.0406036543288896,0.38003420307827707,0.4835328036666157,0.08889371472003907,5.50049504455401e-05,0.0,0.0,0.0,0.0,0.0,0.0,0.0,0.0,0.0,0.0,0.0,LogViscosity873K,873,1.6022043228149414,LogViscosity873K
854200066997,Al,B,Na,O,P,Zn,X,X,X,X,X,X,X,X,X,X,X,4.400396035643208e-05,0.01972177495974638,0.18474996082980805,0.5970664026429047,0.18441659749377448,0.014001260113410208,0.0,0.0,0.0,0.0,0.0,0.0,0.0,0.0,0.0,0.0,0.0,LogViscosity873K,873,1.4899671077728271,LogViscosity873K
854200066998,Al,B,Na,O,P,Zn,X,X,X,X,X,X,X,X,X,X,X,0.020281419699378963,0.08936625563789467,0.1672783761529974,0.5873423044375012,0.13566663952190938,6.50045503185223e-05,0.0,0.0,0.0,0.0,0.0,0.0,0.0,0.0,0.0,0.0,0.0,LogViscosity873K,873,1.7000491619110107,LogViscosity873K
854200066999,Al,B,Na,O,P,Zn,X,X,X,X,X,X,X,X,X,X,X,0.010839891601083987,0.03715962840371595,0.3478631880347863,0.5017690299287483,0.10231326258165988,5.499945000549994e-05,0.0,0.0,0.0,0.0,0.0,0.0,0.0,0.0,0.0,0.0,0.0,LogViscosity873K,873,1.63271164894104,LogViscosity873K
869500059994,As,K,Na,O,Pb,Si,Zn,X,X,X,X,X,X,X,X,X,X,0.00031197504199664025,0.06472815508092684,0.01653201077247153,0.609685891795323,0.041796656267498594,0.2598458789963469,0.007099432045436364,0.0,0.0,0.0,0.0,0.0,0.0,0.0,0.0,0.0,0.0,LogViscosity873K,873,7.7009925842285165,LogViscosity873K
869500059995,As,B,Ba,K,Na,O,Pb,Sb,Si,X,X,X,X,X,X,X,X,0.0002840170410224613,0.002320139208352501,0.0015500930055803348,0.049669646845477394,0.040135741477822,0.6061036995553066,0.044102646158769535,5.200312018721124e-05,0.2557820135874819,0.0,0.0,0.0,0.0,0.0,0.0,0.0,0.0,LogViscosity873K,873,7.128864288330077,LogViscosity873K
876800080556,Ca,Na,O,Si,X,X,X,X,X,X,X,X,X,X,X,X,X,0.16665,0.11113333333333332,0.55555,0.16666666666666666,0.0,0.0,0.0,0.0,0.0,0.0,0.0,0.0,0.0,0.0,0.0,0.0,0.0,LogViscosity873K,873,10.051519393920898,LogViscosity873K
895800094860,Li,Na,O,P,X,X,X,X,X,X,X,X,X,X,X,X,X,0.1768489817684898,0.1768489817684898,0.512172592264583,0.13412944419843728,0.0,0.0,0.0,0.0,0.0,0.0,0.0,0.0,0.0,0.0,0.0,0.0,0.0,LogViscosity873K,873,0.11960697174072285,LogViscosity873K
895800094861,Li,Na,O,P,X,X,X,X,X,X,X,X,X,X,X,X,X,0.16666666666666666,0.16666666666666666,0.5238095238095238,0.14285714285714285,0.0,0.0,0.0,0.0,0.0,0.0,0.0,0.0,0.0,0.0,0.0,0.0,0.0,LogViscosity873K,873,0.6700341701507568,LogViscosity873K
895800094862,Li,Na,O,P,X,X,X,X,X,X,X,X,X,X,X,X,X,0.15999999999999998,0.15999999999999998,0.5314285714285714,0.14857142857142858,0.0,0.0,0.0,0.0,0.0,0.0,0.0,0.0,0.0,0.0,0.0,0.0,0.0,LogViscosity873K,873,0.8333315849304199,LogViscosity873K
895800094863,Li,Na,O,P,X,X,X,X,X,X,X,X,X,X,X,X,X,0.15,0.15,0.5428571428571429,0.15714285714285714,0.0,0.0,0.0,0.0,0.0,0.0,0.0,0.0,0.0,0.0,0.0,0.0,0.0,LogViscosity873K,873,0.9294902086257932,LogViscosity873K
895800094864,Li,Na,O,P,X,X,X,X,X,X,X,X,X,X,X,X,X,0.14,0.14,0.5542857142857143,0.1657142857142857,0.0,0.0,0.0,0.0,0.0,0.0,0.0,0.0,0.0,0.0,0.0,0.0,0.0,LogViscosity873K,873,1.229378223419189,LogViscosity873K
895800094865,Li,Na,O,P,X,X,X,X,X,X,X,X,X,X,X,X,X,0.13333333333333333,0.2,0.5238095238095238,0.14285714285714285,0.0,0.0,0.0,0.0,0.0,0.0,0.0,0.0,0.0,0.0,0.0,0.0,0.0,LogViscosity873K,873,0.5867283344268801,LogViscosity873K
895800094866,Li,Na,O,P,X,X,X,X,X,X,X,X,X,X,X,X,X,0.2,0.13333333333333333,0.5238095238095238,0.14285714285714285,0.0,0.0,0.0,0.0,0.0,0.0,0.0,0.0,0.0,0.0,0.0,0.0,0.0,LogViscosity873K,873,0.6449248790740969,LogViscosity873K
903100082387,Al,Ca,Fe,K,Mg,Na,O,Si,X,X,X,X,X,X,X,X,X,0.004399560043995603,0.05999400059994003,7.999200079992004e-05,0.0015998400159984007,0.00034996500349965016,0.08732460087324602,0.6013431990134321,0.2449088424490885,0.0,0.0,0.0,0.0,0.0,0.0,0.0,0.0,0.0,LogViscosity873K,873,10.670694351196287,LogViscosity873K
903100082388,Al,Ca,Fe,K,Li,Mg,Na,O,Si,X,X,X,X,X,X,X,X,0.004400220011000553,0.05995299764988251,8.000400020001004e-05,0.0016000800040002002,0.00016667500041668754,0.0003500175008750439,0.08727103021817759,0.6013000650032503,0.2448789106121973,0.0,0.0,0.0,0.0,0.0,0.0,0.0,0.0,LogViscosity873K,873,10.625855445861816,LogViscosity873K
903100082389,Al,Ca,Fe,K,Li,Mg,Na,O,Si,X,X,X,X,X,X,X,X,0.004400000000000002,0.05995000000000001,8.000000000000002e-05,0.0016000000000000007,0.0003333333333333334,0.00035000000000000016,0.08726666666666669,0.6012200000000001,0.24480000000000005,0.0,0.0,0.0,0.0,0.0,0.0,0.0,0.0,LogViscosity873K,873,10.82788372039795,LogViscosity873K
912600071445,Na,O,P,X,X,X,X,X,X,X,X,X,X,X,X,X,X,0.3248,0.5286857142857143,0.1465142857142857,0.0,0.0,0.0,0.0,0.0,0.0,0.0,0.0,0.0,0.0,0.0,0.0,0.0,0.0,LogViscosity873K,873,-0.035691618919372566,LogViscosity873K
914800124478,Al,As,B,Ba,K,Na,O,Sb,Si,X,X,X,X,X,X,X,X,0.0023598584084954907,0.000439973601583905,0.059316441013539174,0.06009639421634703,0.026798392096474208,0.020798752074875502,0.6124659187115439,0.00010399376037437754,0.2176202761167663,0.0,0.0,0.0,0.0,0.0,0.0,0.0,0.0,LogViscosity873K,873,11.785307884216307,LogViscosity873K
914900124486,As,Na,O,Pb,Si,Zn,X,X,X,X,X,X,X,X,X,X,X,0.0002600130006500325,0.1213394003033485,0.5950530859876327,0.018750937546877344,0.2506458656266147,0.013950697534876743,0.0,0.0,0.0,0.0,0.0,0.0,0.0,0.0,0.0,0.0,0.0,LogViscosity873K,873,6.516919136047362,LogViscosity873K
936100083493,Al,B,Ba,K,Na,O,Si,X,X,X,X,X,X,X,X,X,X,0.004,0.096,0.0005,0.0026666666666666666,0.016666666666666666,0.6401666666666667,0.24,0.0,0.0,0.0,0.0,0.0,0.0,0.0,0.0,0.0,0.0,LogViscosity873K,873,10.016393661499023,LogViscosity873K
936100083494,Al,B,Ca,K,Li,O,Si,X,X,X,X,X,X,X,X,X,X,0.00407959204079592,0.09575042495750427,0.01514848515148485,0.0026664000266639998,0.0235309802353098,0.6318801453188014,0.2269439722694397,0.0,0.0,0.0,0.0,0.0,0.0,0.0,0.0,0.0,0.0,LogViscosity873K,873,11.712393760681152,LogViscosity873K
936100083495,Al,B,Ba,Ca,Li,Na,O,Si,X,X,X,X,X,X,X,X,X,0.002400000000000001,0.09720000000000002,0.0005000000000000001,0.0030000000000000005,0.004,0.016,0.6389000000000001,0.23800000000000004,0.0,0.0,0.0,0.0,0.0,0.0,0.0,0.0,0.0,LogViscosity873K,873,10.748823165893556,LogViscosity873K
940400096826,La,Na,O,P,X,X,X,X,X,X,X,X,X,X,X,X,X,0.0888,0.03733333333333333,0.6675809523809524,0.20628571428571427,0.0,0.0,0.0,0.0,0.0,0.0,0.0,0.0,0.0,0.0,0.0,0.0,0.0,LogViscosity873K,873,7.682310104370117,LogViscosity873K
940400096827,La,Na,O,P,X,X,X,X,X,X,X,X,X,X,X,X,X,0.0972,0.018000000000000002,0.6762285714285714,0.20857142857142852,0.0,0.0,0.0,0.0,0.0,0.0,0.0,0.0,0.0,0.0,0.0,0.0,0.0,LogViscosity873K,873,10.364886283874512,LogViscosity873K
945600062891,Al,B,Ba,Ca,K,Li,Na,O,Si,Ti,Zn,X,X,X,X,X,X,0.005000000000000001,0.0732,0.00415,0.0057,0.01806666666666667,0.05686666666666666,0.054800000000000015,0.5737333333333334,0.16260000000000002,0.010633333333333337,0.035250000000000004,0.0,0.0,0.0,0.0,0.0,0.0,LogViscosity873K,873,7.5854740142822275,LogViscosity873K
952800084411,Na,O,Si,X,X,X,X,X,X,X,X,X,X,X,X,X,X,0.07786666666666668,0.6277333333333334,0.2944,0.0,0.0,0.0,0.0,0.0,0.0,0.0,0.0,0.0,0.0,0.0,0.0,0.0,0.0,LogViscosity873K,873,10.477898597717283,LogViscosity873K
952800084413,Na,O,Si,X,X,X,X,X,X,X,X,X,X,X,X,X,X,0.0974,0.6179666666666666,0.2846333333333333,0.0,0.0,0.0,0.0,0.0,0.0,0.0,0.0,0.0,0.0,0.0,0.0,0.0,0.0,LogViscosity873K,873,10.890700340270996,LogViscosity873K
952800084414,Na,O,Si,X,X,X,X,X,X,X,X,X,X,X,X,X,X,0.10326666666666667,0.6150333333333333,0.2817,0.0,0.0,0.0,0.0,0.0,0.0,0.0,0.0,0.0,0.0,0.0,0.0,0.0,0.0,LogViscosity873K,873,11.364616394042967,LogViscosity873K
952800084415,Na,O,Si,X,X,X,X,X,X,X,X,X,X,X,X,X,X,0.10913333333333332,0.6120999999999999,0.2787666666666666,0.0,0.0,0.0,0.0,0.0,0.0,0.0,0.0,0.0,0.0,0.0,0.0,0.0,0.0,LogViscosity873K,873,9.64337158203125,LogViscosity873K
957500088261,Al,B,Na,O,Si,X,X,X,X,X,X,X,X,X,X,X,X,0.057074292570742924,0.1341865813418658,0.23617638236176386,0.5167016631670166,0.05586108055861081,0.0,0.0,0.0,0.0,0.0,0.0,0.0,0.0,0.0,0.0,0.0,0.0,LogViscosity873K,873,4.820276260375977,LogViscosity873K
957500088262,Al,B,Na,O,Si,X,X,X,X,X,X,X,X,X,X,X,X,0.09336,0.0838,0.249,0.51264,0.0612,0.0,0.0,0.0,0.0,0.0,0.0,0.0,0.0,0.0,0.0,0.0,0.0,LogViscosity873K,873,5.761673927307129,LogViscosity873K
957500088265,Al,B,Na,O,Si,X,X,X,X,X,X,X,X,X,X,X,X,0.0655934406559344,0.07415258474152586,0.23284338232843385,0.5269539712695398,0.10045662100456623,0.0,0.0,0.0,0.0,0.0,0.0,0.0,0.0,0.0,0.0,0.0,0.0,LogViscosity873K,873,5.6426148414611825,LogViscosity873K
957500088266,Al,B,Na,O,Si,X,X,X,X,X,X,X,X,X,X,X,X,0.0364,0.11544,0.19513333333333333,0.5437933333333334,0.10923333333333336,0.0,0.0,0.0,0.0,0.0,0.0,0.0,0.0,0.0,0.0,0.0,0.0,LogViscosity873K,873,5.852287769317628,LogViscosity873K
957500088267,Al,B,Na,O,Si,X,X,X,X,X,X,X,X,X,X,X,X,0.0358,0.11295999999999999,0.20426666666666665,0.53974,0.10723333333333336,0.0,0.0,0.0,0.0,0.0,0.0,0.0,0.0,0.0,0.0,0.0,0.0,LogViscosity873K,873,5.822991371154785,LogViscosity873K
957500088268,Al,B,Na,O,Si,X,X,X,X,X,X,X,X,X,X,X,X,0.035240000000000014,0.11052,0.21333333333333326,0.5357066666666666,0.1052,0.0,0.0,0.0,0.0,0.0,0.0,0.0,0.0,0.0,0.0,0.0,0.0,LogViscosity873K,873,5.7276039123535165,LogViscosity873K
957500088270,Al,B,Na,O,Si,X,X,X,X,X,X,X,X,X,X,X,X,0.03379999999999999,0.10636,0.2321333333333333,0.5272399999999999,0.10046666666666663,0.0,0.0,0.0,0.0,0.0,0.0,0.0,0.0,0.0,0.0,0.0,0.0,LogViscosity873K,873,5.312197685241699,LogViscosity873K
957500088271,Al,B,Na,O,Si,X,X,X,X,X,X,X,X,X,X,X,X,0.033243324332433245,0.1042904290429043,0.2412241224122412,0.523132313231323,0.09810981098109807,0.0,0.0,0.0,0.0,0.0,0.0,0.0,0.0,0.0,0.0,0.0,0.0,LogViscosity873K,873,4.945235729217528,LogViscosity873K
962100084884,B,Ca,K,Na,O,Si,X,X,X,X,X,X,X,X,X,X,X,0.032643264326432664,0.015301530153015303,0.02720272027202721,0.06800680068006801,0.6085208520852086,0.24832483248324835,0.0,0.0,0.0,0.0,0.0,0.0,0.0,0.0,0.0,0.0,0.0,LogViscosity873K,873,11.003995895385742,LogViscosity873K
967700074916,B,Bi,O,X,X,X,X,X,X,X,X,X,X,X,X,X,X,0.2504,0.1496,0.6,0.0,0.0,0.0,0.0,0.0,0.0,0.0,0.0,0.0,0.0,0.0,0.0,0.0,0.0,LogViscosity873K,873,2.03575086593628,LogViscosity873K
975300085164,Al,B,K,Li,Na,O,Si,X,X,X,X,X,X,X,X,X,X,0.007479252074792522,0.06207379262073792,0.035996400359964015,0.0141985801419858,0.006865980068659799,0.6265440122654401,0.24684198246841985,0.0,0.0,0.0,0.0,0.0,0.0,0.0,0.0,0.0,0.0,LogViscosity873K,873,9.379353523254396,LogViscosity873K
979600088513,Al,B,Ba,Ca,K,Li,Mg,Na,O,Si,Sr,Ti,X,X,X,X,X,0.010240000000000004,0.00188,0.006400000000000001,0.0175,0.041600000000000005,0.014600000000000004,0.008100000000000001,0.042133333333333335,0.5985133333333333,0.2374,0.0189,0.002733333333333333,0.0,0.0,0.0,0.0,0.0,LogViscosity873K,873,8.67667293548584,LogViscosity873K
979600088517,Al,B,Ba,Ca,K,Li,Mg,Na,O,Si,Sr,Ti,X,X,X,X,X,0.011638836116388369,0.003799620037996202,0.006449355064493552,0.01759824017598241,0.03826284038262842,0.014731860147318603,0.0081991800819918,0.037529580375295815,0.6017164950171651,0.23820951238209515,0.019098090190980903,0.0027663900276639003,0.0,0.0,0.0,0.0,0.0,LogViscosity873K,873,9.040605545043944,LogViscosity873K
997500097078,Al,B,Ca,O,X,X,X,X,X,X,X,X,X,X,X,X,X,0.040000000000000015,0.18000000000000002,0.225,0.555,0.0,0.0,0.0,0.0,0.0,0.0,0.0,0.0,0.0,0.0,0.0,0.0,0.0,LogViscosity873K,873,7.21253776550293,LogViscosity873K
997500097079,Al,B,Ca,O,X,X,X,X,X,X,X,X,X,X,X,X,X,0.06,0.17,0.2125,0.5575,0.0,0.0,0.0,0.0,0.0,0.0,0.0,0.0,0.0,0.0,0.0,0.0,0.0,LogViscosity873K,873,9.088643074035645,LogViscosity873K
997500097080,Al,B,Ca,O,X,X,X,X,X,X,X,X,X,X,X,X,X,0.08000000000000003,0.16000000000000006,0.2,0.56,0.0,0.0,0.0,0.0,0.0,0.0,0.0,0.0,0.0,0.0,0.0,0.0,0.0,LogViscosity873K,873,10.027162551879883,LogViscosity873K
997500097081,Al,B,Ca,O,X,X,X,X,X,X,X,X,X,X,X,X,X,0.1,0.15000000000000002,0.1875,0.5625,0.0,0.0,0.0,0.0,0.0,0.0,0.0,0.0,0.0,0.0,0.0,0.0,0.0,LogViscosity873K,873,9.77387809753418,LogViscosity873K
997500097082,Al,B,Ca,O,X,X,X,X,X,X,X,X,X,X,X,X,X,0.12,0.14,0.175,0.565,0.0,0.0,0.0,0.0,0.0,0.0,0.0,0.0,0.0,0.0,0.0,0.0,0.0,LogViscosity873K,873,8.17097282409668,LogViscosity873K
997500097083,Al,B,Ca,O,X,X,X,X,X,X,X,X,X,X,X,X,X,0.14,0.13,0.1625,0.5675,0.0,0.0,0.0,0.0,0.0,0.0,0.0,0.0,0.0,0.0,0.0,0.0,0.0,LogViscosity873K,873,10.981215476989746,LogViscosity873K
1021200042376,Al,Na,O,Si,X,X,X,X,X,X,X,X,X,X,X,X,X,0.003080308030803081,0.09867653432009872,0.6168150148348168,0.2814281428142814,0.0,0.0,0.0,0.0,0.0,0.0,0.0,0.0,0.0,0.0,0.0,0.0,0.0,LogViscosity873K,873,8.838555335998535,LogViscosity873K
1021200042377,Al,Na,O,Si,X,X,X,X,X,X,X,X,X,X,X,X,X,0.0030800000000000003,0.08933333333333332,0.6214866666666666,0.2861,0.0,0.0,0.0,0.0,0.0,0.0,0.0,0.0,0.0,0.0,0.0,0.0,0.0,LogViscosity873K,873,9.487268447875977,LogViscosity873K
1021200042378,Al,Na,O,Si,X,X,X,X,X,X,X,X,X,X,X,X,X,0.003080308030803081,0.07300730073007301,0.6296496316298297,0.2942627596092943,0.0,0.0,0.0,0.0,0.0,0.0,0.0,0.0,0.0,0.0,0.0,0.0,0.0,LogViscosity873K,873,10.309091567993164,LogViscosity873K
1044500087755,Al,As,Ca,K,Na,O,Pb,Sb,Si,Sr,X,X,X,X,X,X,X,0.011798820117988204,0.0008799120087991199,0.0152984701529847,0.0574609205746092,0.0258640802586408,0.5940972569409725,0.06254374562543745,0.00047995200479952,0.22327767223277667,0.0082991700829917,0.0,0.0,0.0,0.0,0.0,0.0,0.0,LogViscosity873K,873,7.775655746459961,LogViscosity873K
1044500087756,Al,As,Ba,Ca,K,Na,O,Pb,Sb,Si,Sr,X,X,X,X,X,X,0.011960358810764326,0.0008800264007920238,0.0002850085502565077,0.015500465013950419,0.05820174605238158,0.023400702021060628,0.5924494401498711,0.06435193055791673,0.000480014400432013,0.2190399045304692,0.013450403512105366,0.0,0.0,0.0,0.0,0.0,0.0,LogViscosity873K,873,7.870288848876952,LogViscosity873K
1044500087757,Al,As,Ba,Ca,K,Na,O,Pb,Sb,Si,Sr,X,X,X,X,X,X,0.008440000000000001,0.0008800000000000002,0.00055,0.01535,0.054200000000000005,0.02313333333333333,0.5936333333333333,0.0607,0.00048,0.22103333333333333,0.0216,0.0,0.0,0.0,0.0,0.0,0.0,LogViscosity873K,873,7.929591178894043,LogViscosity873K
1044500087758,Al,As,Ba,K,Na,O,Pb,Sb,Si,Sr,X,X,X,X,X,X,X,0.00216,0.0008399999999999997,0.0005499999999999998,0.07619999999999996,0.003599999999999999,0.6011199999999999,0.05354999999999998,0.0004799999999999998,0.24039999999999995,0.021099999999999997,0.0,0.0,0.0,0.0,0.0,0.0,0.0,LogViscosity873K,873,8.148456573486326,LogViscosity873K
1044900087802,Al,B,Ca,K,Mg,Na,O,Si,X,X,X,X,X,X,X,X,X,0.0025602560256025603,0.04328432843284328,0.0217021702170217,0.002000200020002,0.01945194519451945,0.0432043204320432,0.6227056038937226,0.24509117578424505,0.0,0.0,0.0,0.0,0.0,0.0,0.0,0.0,0.0,LogViscosity873K,873,11.596527099609375,LogViscosity873K
1101200044760,Al,B,K,Na,O,Si,X,X,X,X,X,X,X,X,X,X,X,0.006399360063993603,0.057834216578342174,0.007599240075992402,0.0250641602506416,0.6396293703962938,0.2634736526347365,0.0,0.0,0.0,0.0,0.0,0.0,0.0,0.0,0.0,0.0,0.0,LogViscosity873K,873,10.77113437652588,LogViscosity873K
1101400044762,Al,K,Na,O,Pb,Si,X,X,X,X,X,X,X,X,X,X,X,0.0044399999999999995,0.04706666666666666,0.036866666666666666,0.6064933333333333,0.0524,0.2527333333333333,0.0,0.0,0.0,0.0,0.0,0.0,0.0,0.0,0.0,0.0,0.0,LogViscosity873K,873,7.2737483978271475,LogViscosity873K
1101500044763,Al,Ba,Ca,K,Mg,Na,O,Si,X,X,X,X,X,X,X,X,X,0.005759424057594241,0.003399660033996601,0.03104689531046896,0.006466020064660201,0.022747725227477245,0.0932573409325734,0.5967803219678032,0.2405426124054261,0.0,0.0,0.0,0.0,0.0,0.0,0.0,0.0,0.0,LogViscosity873K,873,9.349559783935547,LogViscosity873K
1101600044764,Al,Ca,K,Mg,Na,O,Si,X,X,X,X,X,X,X,X,X,X,0.00472,0.0355,0.004266666666666667,0.02095000000000001,0.1006,0.59463,0.2393333333333333,0.0,0.0,0.0,0.0,0.0,0.0,0.0,0.0,0.0,0.0,LogViscosity873K,873,9.587629318237305,LogViscosity873K
1101700044765,Al,B,Ca,Mg,Na,O,Si,X,X,X,X,X,X,X,X,X,X,0.0030396960303969607,0.00343965603439656,0.02344765523447656,0.02224777522247776,0.1143885611438856,0.5931606839316068,0.2402759724027597,0.0,0.0,0.0,0.0,0.0,0.0,0.0,0.0,0.0,0.0,LogViscosity873K,873,9.439830780029297,LogViscosity873K
1102200044771,Al,B,Na,O,Si,X,X,X,X,X,X,X,X,X,X,X,X,0.0112,0.08263999999999999,0.04633333333333334,0.6278600000000001,0.2319666666666667,0.0,0.0,0.0,0.0,0.0,0.0,0.0,0.0,0.0,0.0,0.0,0.0,LogViscosity873K,873,9.420616149902344,LogViscosity873K
1102400044774,Al,B,Ba,Ca,K,Na,O,Si,X,X,X,X,X,X,X,X,X,0.0013598640135986401,0.010718928107189279,0.0341965803419658,0.0030996900309969,0.0341965803419658,0.0497283604972836,0.6102589741025897,0.2564410225644102,0.0,0.0,0.0,0.0,0.0,0.0,0.0,0.0,0.0,LogViscosity873K,873,9.420616149902344,LogViscosity873K
1102600044776,Al,B,Ca,Fe,K,Mg,Na,O,Si,X,X,X,X,X,X,X,X,0.005319468053194682,0.0035196480351964814,0.016448355164483553,0.004639536046395361,0.003066360030663601,0.017548245175482452,0.1111888811118888,0.595960403959604,0.24230910242309106,0.0,0.0,0.0,0.0,0.0,0.0,0.0,0.0,LogViscosity873K,873,9.149103164672852,LogViscosity873K
1102700044777,Al,B,Ca,K,Mg,Na,O,Si,X,X,X,X,X,X,X,X,X,0.0038803880388038814,0.003560356035603561,0.02545254525452545,0.043004300430042997,0.023852385238523847,0.056739007234056726,0.599119911991199,0.24439110577724435,0.0,0.0,0.0,0.0,0.0,0.0,0.0,0.0,0.0,LogViscosity873K,873,10.805187225341797,LogViscosity873K
1102900044783,Al,B,Ca,K,Na,O,Si,X,X,X,X,X,X,X,X,X,X,0.0034799999999999996,0.07868000000000001,0.00115,0.014266666666666662,0.023733333333333318,0.63359,0.2451,0.0,0.0,0.0,0.0,0.0,0.0,0.0,0.0,0.0,0.0,LogViscosity873K,873,10.630151748657227,LogViscosity873K
1115800045207,B,Ca,O,X,X,X,X,X,X,X,X,X,X,X,X,X,X,0.26668000000000003,0.16665,0.56667,0.0,0.0,0.0,0.0,0.0,0.0,0.0,0.0,0.0,0.0,0.0,0.0,0.0,0.0,LogViscosity873K,873,12.331093788146973,LogViscosity873K
1115800045208,B,Ba,O,X,X,X,X,X,X,X,X,X,X,X,X,X,X,0.26668000000000003,0.16665,0.56667,0.0,0.0,0.0,0.0,0.0,0.0,0.0,0.0,0.0,0.0,0.0,0.0,0.0,0.0,LogViscosity873K,873,10.097896575927734,LogViscosity873K
1120500045354,Al,Ca,Mg,Na,O,Si,X,X,X,X,X,X,X,X,X,X,X,0.006000000000000003,0.043,0.027999999999999997,0.08000000000000003,0.6020000000000001,0.241,0.0,0.0,0.0,0.0,0.0,0.0,0.0,0.0,0.0,0.0,0.0,LogViscosity873K,873,11.241328239440918,LogViscosity873K
1120500045355,Al,Ca,K,Mg,Na,O,Si,X,X,X,X,X,X,X,X,X,X,0.006000000000000003,0.043,0.013333333333333336,0.027999999999999997,0.06666666666666668,0.6020000000000001,0.241,0.0,0.0,0.0,0.0,0.0,0.0,0.0,0.0,0.0,0.0,LogViscosity873K,873,11.241328239440918,LogViscosity873K
1131700098573,Ba,Ge,O,X,X,X,X,X,X,X,X,X,X,X,X,X,X,0.005,0.33,0.6649999999999999,0.0,0.0,0.0,0.0,0.0,0.0,0.0,0.0,0.0,0.0,0.0,0.0,0.0,0.0,LogViscosity873K,873,10.08114242553711,LogViscosity873K
1131700098575,Ba,Ge,O,X,X,X,X,X,X,X,X,X,X,X,X,X,X,0.015,0.3233333333333333,0.6616666666666666,0.0,0.0,0.0,0.0,0.0,0.0,0.0,0.0,0.0,0.0,0.0,0.0,0.0,0.0,LogViscosity873K,873,10.29639720916748,LogViscosity873K
1131700098576,Ba,Ge,O,X,X,X,X,X,X,X,X,X,X,X,X,X,X,0.02,0.31999999999999995,0.6599999999999999,0.0,0.0,0.0,0.0,0.0,0.0,0.0,0.0,0.0,0.0,0.0,0.0,0.0,0.0,LogViscosity873K,873,11.484567642211914,LogViscosity873K
1133400075454,B,O,Pb,X,X,X,X,X,X,X,X,X,X,X,X,X,X,0.29828000000000005,0.5745699999999999,0.12715,0.0,0.0,0.0,0.0,0.0,0.0,0.0,0.0,0.0,0.0,0.0,0.0,0.0,0.0,LogViscosity873K,873,3.555084228515625,LogViscosity873K
1133400075456,B,O,Pb,X,X,X,X,X,X,X,X,X,X,X,X,X,X,0.26292,0.5657300000000001,0.17135,0.0,0.0,0.0,0.0,0.0,0.0,0.0,0.0,0.0,0.0,0.0,0.0,0.0,0.0,LogViscosity873K,873,3.319509029388428,LogViscosity873K
1133400075457,B,O,Pb,X,X,X,X,X,X,X,X,X,X,X,X,X,X,0.23572000000000004,0.55893,0.20535,0.0,0.0,0.0,0.0,0.0,0.0,0.0,0.0,0.0,0.0,0.0,0.0,0.0,0.0,LogViscosity873K,873,2.129822254180908,LogViscosity873K
1133400075458,B,O,Pb,X,X,X,X,X,X,X,X,X,X,X,X,X,X,0.1996,0.5499,0.2505,0.0,0.0,0.0,0.0,0.0,0.0,0.0,0.0,0.0,0.0,0.0,0.0,0.0,0.0,LogViscosity873K,873,0.828591108322144,LogViscosity873K
1135500075624,B,O,Pb,X,X,X,X,X,X,X,X,X,X,X,X,X,X,0.17776000000000006,0.5444399999999999,0.2778,0.0,0.0,0.0,0.0,0.0,0.0,0.0,0.0,0.0,0.0,0.0,0.0,0.0,0.0,LogViscosity873K,873,0.1443390846252439,LogViscosity873K
1142700075803,B,Na,O,X,X,X,X,X,X,X,X,X,X,X,X,X,X,0.26664,0.22226666666666667,0.5110933333333333,0.0,0.0,0.0,0.0,0.0,0.0,0.0,0.0,0.0,0.0,0.0,0.0,0.0,0.0,LogViscosity873K,873,3.947712421417236,LogViscosity873K
1142700075804,Ba,Ca,K,Mg,Na,O,Si,X,X,X,X,X,X,X,X,X,X,0.010051005100510048,0.030303030303030293,0.017468413508017464,0.026852685268526848,0.08307497416408306,0.5939927326065938,0.2382571590492382,0.0,0.0,0.0,0.0,0.0,0.0,0.0,0.0,0.0,0.0,LogViscosity873K,873,8.647329330444336,LogViscosity873K
1142700075805,Al,B,Ba,Ca,K,O,X,X,X,X,X,X,X,X,X,X,X,0.0612,0.25548000000000004,0.0127,0.04175,0.06626666666666667,0.5626033333333332,0.0,0.0,0.0,0.0,0.0,0.0,0.0,0.0,0.0,0.0,0.0,LogViscosity873K,873,6.130972862243652,LogViscosity873K
1142700075806,Al,B,Ba,Ca,K,Na,O,X,X,X,X,X,X,X,X,X,X,0.060159999999999984,0.25116,0.0125,0.04105,0.0434,0.033,0.5587300000000001,0.0,0.0,0.0,0.0,0.0,0.0,0.0,0.0,0.0,0.0,LogViscosity873K,873,5.989210605621338,LogViscosity873K
1142700075807,Al,B,Ba,Ca,K,Na,O,X,X,X,X,X,X,X,X,X,X,0.059165916591659165,0.246984698469847,0.012301230123012302,0.040354035403540364,0.02133546688002133,0.06487315398206488,0.554985498549855,0.0,0.0,0.0,0.0,0.0,0.0,0.0,0.0,0.0,0.0,LogViscosity873K,873,5.68271541595459,LogViscosity873K
1142700075808,Al,B,Ba,Ca,Na,O,X,X,X,X,X,X,X,X,X,X,X,0.058200000000000016,0.24291999999999997,0.0121,0.0397,0.09573333333333334,0.5513466666666667,0.0,0.0,0.0,0.0,0.0,0.0,0.0,0.0,0.0,0.0,0.0,LogViscosity873K,873,6.089160919189452,LogViscosity873K
1143700075898,Ca,K,Mg,Na,O,Si,X,X,X,X,X,X,X,X,X,X,X,0.029397060293970607,0.016998300169983,0.02604739526047396,0.0902576409025764,0.5945572109455721,0.24274239242742396,0.0,0.0,0.0,0.0,0.0,0.0,0.0,0.0,0.0,0.0,0.0,LogViscosity873K,873,9.40575885772705,LogViscosity873K
1143700075899,Ca,K,Mg,Na,O,Pb,Si,X,X,X,X,X,X,X,X,X,X,0.029952995299529963,0.017268393506017263,0.02650265026502651,0.09194252758609192,0.5921092109210921,0.0034003400340034003,0.2388238823882388,0.0,0.0,0.0,0.0,0.0,0.0,0.0,0.0,0.0,0.0,LogViscosity873K,873,8.970966339111328,LogViscosity873K
