Repository: Fraunhofer-SCAI/glassmtl

This folder contains all preprocessed datasets that are used in our paper and which are subsequently split in the experiments into training, validation, and test sets. In case of the log-viscosity, the file `all_t.csv` lists the temperature as extra parameter for the parametric training. The folder `LogViscosity/` contains the log-viscosity data at all available temperatures.

File: datasets/LogViscosity873K/all_t.csv (part 8 of 15)
,elements,elements,elements,elements,elements,elements,elements,elements,elements,elements,elements,elements,elements,elements,elements,elements,elements,at_fracs,at_fracs,at_fracs,at_fracs,at_fracs,at_fracs,at_fracs,at_fracs,at_fracs,at_fracs,at_fracs,at_fracs,at_fracs,at_fracs,at_fracs,at_fracs,at_fracs,prop_name,t,prop_val,prop_id
1143700075900,Ca,K,Mg,Na,O,Pb,Si,X,X,X,X,X,X,X,X,X,X,0.0305030503050305,0.017601760176017604,0.027002700270027002,0.09367603427009367,0.5895422875620895,0.00695069506950695,0.2347234723472347,0.0,0.0,0.0,0.0,0.0,0.0,0.0,0.0,0.0,0.0,LogViscosity873K,873,8.763351440429688,LogViscosity873K
1143700075901,Ca,K,Mg,Na,O,Pb,Si,X,X,X,X,X,X,X,X,X,X,0.031100000000000006,0.017933333333333336,0.02755,0.09546666666666667,0.5868666666666666,0.01065,0.2304333333333333,0.0,0.0,0.0,0.0,0.0,0.0,0.0,0.0,0.0,0.0,LogViscosity873K,873,8.597817420959473,LogViscosity873K
1143700075902,Ca,K,Mg,Na,O,Pb,Si,X,X,X,X,X,X,X,X,X,X,0.0316968303169683,0.018331500183315,0.02804719528047195,0.0973902609739026,0.5840582608405824,0.0144985501449855,0.225977402259774,0.0,0.0,0.0,0.0,0.0,0.0,0.0,0.0,0.0,0.0,LogViscosity873K,873,8.453547477722168,LogViscosity873K
1143700075903,Ca,K,Mg,Na,O,Si,Zn,X,X,X,X,X,X,X,X,X,X,0.029600000000000005,0.017066666666666667,0.026200000000000005,0.0908666666666667,0.5910166666666667,0.236,0.00925,0.0,0.0,0.0,0.0,0.0,0.0,0.0,0.0,0.0,0.0,LogViscosity873K,873,9.153518676757812,LogViscosity873K
1143700075904,Ca,K,Mg,Na,O,Si,Zn,X,X,X,X,X,X,X,X,X,X,0.029800000000000007,0.0172,0.02635,0.09146666666666667,0.5874,0.2291333333333333,0.01865000000000001,0.0,0.0,0.0,0.0,0.0,0.0,0.0,0.0,0.0,0.0,LogViscosity873K,873,9.087935447692873,LogViscosity873K
1143700075905,Ca,K,Mg,Na,O,Si,Zn,X,X,X,X,X,X,X,X,X,X,0.03,0.017333333333333333,0.02655,0.09206666666666666,0.5837333333333333,0.22216666666666668,0.02815,0.0,0.0,0.0,0.0,0.0,0.0,0.0,0.0,0.0,0.0,LogViscosity873K,873,8.927302360534668,LogViscosity873K
1143700075906,Ca,K,Mg,Na,O,Si,Zn,X,X,X,X,X,X,X,X,X,X,0.030199999999999994,0.0174,0.02675,0.09266666666666663,0.5800499999999998,0.2151333333333333,0.037799999999999986,0.0,0.0,0.0,0.0,0.0,0.0,0.0,0.0,0.0,0.0,LogViscosity873K,873,8.937686920166016,LogViscosity873K
1143700075907,Ba,Ca,K,Mg,Na,O,Si,X,X,X,X,X,X,X,X,X,X,0.00495,0.02985,0.0172,0.02645,0.09166666666666667,0.5918166666666667,0.2380666666666667,0.0,0.0,0.0,0.0,0.0,0.0,0.0,0.0,0.0,0.0,LogViscosity873K,873,9.03648281097412,LogViscosity873K
1143700075908,Ba,Ca,K,Mg,Na,O,Si,X,X,X,X,X,X,X,X,X,X,0.0101,0.030300000000000007,0.01753333333333334,0.02685000000000001,0.0930666666666667,0.58895,0.2332,0.0,0.0,0.0,0.0,0.0,0.0,0.0,0.0,0.0,0.0,LogViscosity873K,873,8.899601936340332,LogViscosity873K
1143700075909,Ba,Ca,K,Mg,Na,O,Si,X,X,X,X,X,X,X,X,X,X,0.01535,0.030800000000000008,0.0178,0.02725000000000001,0.09460000000000003,0.586,0.2282,0.0,0.0,0.0,0.0,0.0,0.0,0.0,0.0,0.0,0.0,LogViscosity873K,873,8.65605926513672,LogViscosity873K
1143700075910,Ba,Ca,K,Mg,Na,O,Si,X,X,X,X,X,X,X,X,X,X,0.020802080208020803,0.0313031303130313,0.018068473514018062,0.027702770277027708,0.09607627429409607,0.5829916324965829,0.22305563889722305,0.0,0.0,0.0,0.0,0.0,0.0,0.0,0.0,0.0,0.0,LogViscosity873K,873,8.336748123168944,LogViscosity873K
1143700075911,Ca,Mg,Na,O,Si,X,X,X,X,X,X,X,X,X,X,X,X,0.029,0.0257,0.11453333333333332,0.5911666666666666,0.2396,0.0,0.0,0.0,0.0,0.0,0.0,0.0,0.0,0.0,0.0,0.0,0.0,LogViscosity873K,873,8.74644660949707,LogViscosity873K
1143700075912,Ca,K,Mg,Na,O,Si,X,X,X,X,X,X,X,X,X,X,X,0.029299999999999993,0.012666666666666666,0.02595,0.0964,0.5937166666666666,0.2419666666666666,0.0,0.0,0.0,0.0,0.0,0.0,0.0,0.0,0.0,0.0,0.0,LogViscosity873K,873,8.884649276733398,LogViscosity873K
1143700075913,Ca,K,Mg,Na,O,Si,X,X,X,X,X,X,X,X,X,X,X,0.0296029602960296,0.0256025602560256,0.0262026202620262,0.07787445411207786,0.5963262992965962,0.24439110577724435,0.0,0.0,0.0,0.0,0.0,0.0,0.0,0.0,0.0,0.0,0.0,LogViscosity873K,873,9.174290657043457,LogViscosity873K
1143700075914,Ca,K,Mg,Na,O,Si,X,X,X,X,X,X,X,X,X,X,X,0.029902990299029906,0.038803880388038815,0.02645264526452645,0.059005900590059,0.5989765643230989,0.2468580191352468,0.0,0.0,0.0,0.0,0.0,0.0,0.0,0.0,0.0,0.0,0.0,LogViscosity873K,873,9.491369247436523,LogViscosity873K
1143700075915,Ca,K,Mg,Na,O,Si,X,X,X,X,X,X,X,X,X,X,X,0.0302,0.05226666666666666,0.02675,0.03973333333333333,0.6016833333333333,0.24936666666666665,0.0,0.0,0.0,0.0,0.0,0.0,0.0,0.0,0.0,0.0,0.0,LogViscosity873K,873,9.873210906982422,LogViscosity873K
1143700075916,Ca,K,Mg,Na,O,Si,X,X,X,X,X,X,X,X,X,X,X,0.0305,0.06606666666666666,0.027000000000000003,0.020066666666666663,0.6044333333333334,0.2519333333333333,0.0,0.0,0.0,0.0,0.0,0.0,0.0,0.0,0.0,0.0,0.0,LogViscosity873K,873,10.777034759521484,LogViscosity873K
1144100075974,Li,Na,O,Pb,Si,X,X,X,X,X,X,X,X,X,X,X,X,0.08333333333333333,0.016666666666666666,0.6,0.05,0.25,0.0,0.0,0.0,0.0,0.0,0.0,0.0,0.0,0.0,0.0,0.0,0.0,LogViscosity873K,873,7.013620376586914,LogViscosity873K
1144100075975,Li,Na,O,Pb,Si,X,X,X,X,X,X,X,X,X,X,X,X,0.06666666666666668,0.03333333333333333,0.6,0.05,0.25,0.0,0.0,0.0,0.0,0.0,0.0,0.0,0.0,0.0,0.0,0.0,0.0,LogViscosity873K,873,6.1689300537109375,LogViscosity873K
1144100075976,Li,Na,O,Pb,Si,X,X,X,X,X,X,X,X,X,X,X,X,0.05,0.05,0.6,0.05,0.25,0.0,0.0,0.0,0.0,0.0,0.0,0.0,0.0,0.0,0.0,0.0,0.0,LogViscosity873K,873,5.542469501495361,LogViscosity873K
1144100075977,Li,Na,O,Pb,Si,X,X,X,X,X,X,X,X,X,X,X,X,0.03333333333333333,0.06666666666666668,0.6,0.05,0.25,0.0,0.0,0.0,0.0,0.0,0.0,0.0,0.0,0.0,0.0,0.0,0.0,LogViscosity873K,873,5.467400550842285,LogViscosity873K
1144100075978,Li,Na,O,Pb,Si,X,X,X,X,X,X,X,X,X,X,X,X,0.016666666666666666,0.08333333333333333,0.6,0.05,0.25,0.0,0.0,0.0,0.0,0.0,0.0,0.0,0.0,0.0,0.0,0.0,0.0,LogViscosity873K,873,5.736198902130128,LogViscosity873K
1144100075979,Na,O,Pb,Si,X,X,X,X,X,X,X,X,X,X,X,X,X,0.1,0.6,0.05,0.25,0.0,0.0,0.0,0.0,0.0,0.0,0.0,0.0,0.0,0.0,0.0,0.0,0.0,LogViscosity873K,873,6.890001773834228,LogViscosity873K
1144100075980,K,Na,O,Pb,Si,X,X,X,X,X,X,X,X,X,X,X,X,0.016666666666666666,0.08333333333333333,0.6,0.05,0.25,0.0,0.0,0.0,0.0,0.0,0.0,0.0,0.0,0.0,0.0,0.0,0.0,LogViscosity873K,873,6.35115909576416,LogViscosity873K
1144100075981,K,Na,O,Pb,Si,X,X,X,X,X,X,X,X,X,X,X,X,0.03333333333333333,0.06666666666666668,0.6,0.05,0.25,0.0,0.0,0.0,0.0,0.0,0.0,0.0,0.0,0.0,0.0,0.0,0.0,LogViscosity873K,873,6.171049118041992,LogViscosity873K
1144100075982,K,Na,O,Pb,Si,X,X,X,X,X,X,X,X,X,X,X,X,0.05,0.05,0.6,0.05,0.25,0.0,0.0,0.0,0.0,0.0,0.0,0.0,0.0,0.0,0.0,0.0,0.0,LogViscosity873K,873,5.918865203857423,LogViscosity873K
1144100075983,K,Na,O,Pb,Si,X,X,X,X,X,X,X,X,X,X,X,X,0.06666666666666668,0.03333333333333333,0.6,0.05,0.25,0.0,0.0,0.0,0.0,0.0,0.0,0.0,0.0,0.0,0.0,0.0,0.0,LogViscosity873K,873,6.371785640716553,LogViscosity873K
1144100075984,K,Na,O,Pb,Si,X,X,X,X,X,X,X,X,X,X,X,X,0.08333333333333333,0.016666666666666666,0.6,0.05,0.25,0.0,0.0,0.0,0.0,0.0,0.0,0.0,0.0,0.0,0.0,0.0,0.0,LogViscosity873K,873,7.014404296875,LogViscosity873K
1144100075985,K,O,Pb,Si,X,X,X,X,X,X,X,X,X,X,X,X,X,0.1,0.6,0.05,0.25,0.0,0.0,0.0,0.0,0.0,0.0,0.0,0.0,0.0,0.0,0.0,0.0,0.0,LogViscosity873K,873,7.8478498458862305,LogViscosity873K
1144100075986,K,Li,O,Pb,Si,X,X,X,X,X,X,X,X,X,X,X,X,0.08333333333333333,0.016666666666666666,0.6,0.05,0.25,0.0,0.0,0.0,0.0,0.0,0.0,0.0,0.0,0.0,0.0,0.0,0.0,LogViscosity873K,873,7.726113319396973,LogViscosity873K
1144100075987,K,Li,O,Pb,Si,X,X,X,X,X,X,X,X,X,X,X,X,0.06666666666666668,0.03333333333333333,0.6,0.05,0.25,0.0,0.0,0.0,0.0,0.0,0.0,0.0,0.0,0.0,0.0,0.0,0.0,LogViscosity873K,873,7.4800453186035165,LogViscosity873K
1144100075988,K,Li,O,Pb,Si,X,X,X,X,X,X,X,X,X,X,X,X,0.05,0.05,0.6,0.05,0.25,0.0,0.0,0.0,0.0,0.0,0.0,0.0,0.0,0.0,0.0,0.0,0.0,LogViscosity873K,873,7.23371410369873,LogViscosity873K
1144100075989,K,Li,O,Pb,Si,X,X,X,X,X,X,X,X,X,X,X,X,0.03333333333333333,0.06666666666666668,0.6,0.05,0.25,0.0,0.0,0.0,0.0,0.0,0.0,0.0,0.0,0.0,0.0,0.0,0.0,LogViscosity873K,873,6.828285694122314,LogViscosity873K
1144100075990,K,Li,O,Pb,Si,X,X,X,X,X,X,X,X,X,X,X,X,0.016666666666666666,0.08333333333333333,0.6,0.05,0.25,0.0,0.0,0.0,0.0,0.0,0.0,0.0,0.0,0.0,0.0,0.0,0.0,LogViscosity873K,873,6.418583869934082,LogViscosity873K
1144100144498,Na,O,Pb,Si,X,X,X,X,X,X,X,X,X,X,X,X,X,0.1,0.5916666666666666,0.075,0.2333333333333333,0.0,0.0,0.0,0.0,0.0,0.0,0.0,0.0,0.0,0.0,0.0,0.0,0.0,LogViscosity873K,873,6.580729007720947,LogViscosity873K
1144100144499,K,Na,O,Pb,Si,X,X,X,X,X,X,X,X,X,X,X,X,0.016666666666666666,0.08333333333333333,0.5916666666666666,0.075,0.2333333333333333,0.0,0.0,0.0,0.0,0.0,0.0,0.0,0.0,0.0,0.0,0.0,0.0,LogViscosity873K,873,6.0710859298706055,LogViscosity873K
1144100144500,K,Na,O,Pb,Si,X,X,X,X,X,X,X,X,X,X,X,X,0.03333333333333333,0.06666666666666668,0.5916666666666666,0.075,0.2333333333333333,0.0,0.0,0.0,0.0,0.0,0.0,0.0,0.0,0.0,0.0,0.0,0.0,LogViscosity873K,873,5.85071325302124,LogViscosity873K
1144100144501,K,Na,O,Pb,Si,X,X,X,X,X,X,X,X,X,X,X,X,0.05,0.05,0.5916666666666666,0.075,0.2333333333333333,0.0,0.0,0.0,0.0,0.0,0.0,0.0,0.0,0.0,0.0,0.0,0.0,LogViscosity873K,873,5.660330772399902,LogViscosity873K
1144100144502,K,Na,O,Pb,Si,X,X,X,X,X,X,X,X,X,X,X,X,0.06666666666666668,0.03333333333333333,0.5916666666666666,0.075,0.2333333333333333,0.0,0.0,0.0,0.0,0.0,0.0,0.0,0.0,0.0,0.0,0.0,0.0,LogViscosity873K,873,6.011096000671388,LogViscosity873K
1144100144503,K,Na,O,Pb,Si,X,X,X,X,X,X,X,X,X,X,X,X,0.08333333333333333,0.016666666666666666,0.5916666666666666,0.075,0.2333333333333333,0.0,0.0,0.0,0.0,0.0,0.0,0.0,0.0,0.0,0.0,0.0,0.0,LogViscosity873K,873,6.390570640563965,LogViscosity873K
1144100144504,K,O,Pb,Si,X,X,X,X,X,X,X,X,X,X,X,X,X,0.1,0.5916666666666666,0.075,0.2333333333333333,0.0,0.0,0.0,0.0,0.0,0.0,0.0,0.0,0.0,0.0,0.0,0.0,0.0,LogViscosity873K,873,7.085526466369629,LogViscosity873K
1144100144505,Na,O,Pb,Si,X,X,X,X,X,X,X,X,X,X,X,X,X,0.1,0.5833333333333334,0.1,0.21666666666666667,0.0,0.0,0.0,0.0,0.0,0.0,0.0,0.0,0.0,0.0,0.0,0.0,0.0,LogViscosity873K,873,6.104816913604736,LogViscosity873K
1144100144506,K,Na,O,Pb,Si,X,X,X,X,X,X,X,X,X,X,X,X,0.016666666666666666,0.08333333333333333,0.5833333333333334,0.1,0.21666666666666667,0.0,0.0,0.0,0.0,0.0,0.0,0.0,0.0,0.0,0.0,0.0,0.0,LogViscosity873K,873,5.720332145690918,LogViscosity873K
1144100144507,K,Na,O,Pb,Si,X,X,X,X,X,X,X,X,X,X,X,X,0.03333333333333333,0.06666666666666668,0.5833333333333334,0.1,0.21666666666666667,0.0,0.0,0.0,0.0,0.0,0.0,0.0,0.0,0.0,0.0,0.0,0.0,LogViscosity873K,873,5.401299953460693,LogViscosity873K
1144100144508,K,Na,O,Pb,Si,X,X,X,X,X,X,X,X,X,X,X,X,0.05,0.05,0.5833333333333334,0.1,0.21666666666666667,0.0,0.0,0.0,0.0,0.0,0.0,0.0,0.0,0.0,0.0,0.0,0.0,LogViscosity873K,873,5.285941123962402,LogViscosity873K
1144100144509,K,Na,O,Pb,Si,X,X,X,X,X,X,X,X,X,X,X,X,0.06666666666666668,0.03333333333333333,0.5833333333333334,0.1,0.21666666666666667,0.0,0.0,0.0,0.0,0.0,0.0,0.0,0.0,0.0,0.0,0.0,0.0,LogViscosity873K,873,5.555246353149414,LogViscosity873K
1144100144510,K,Na,O,Pb,Si,X,X,X,X,X,X,X,X,X,X,X,X,0.08333333333333333,0.016666666666666666,0.5833333333333334,0.1,0.21666666666666667,0.0,0.0,0.0,0.0,0.0,0.0,0.0,0.0,0.0,0.0,0.0,0.0,LogViscosity873K,873,5.9609131813049325,LogViscosity873K
1144100144511,K,O,Pb,Si,X,X,X,X,X,X,X,X,X,X,X,X,X,0.1,0.5833333333333334,0.1,0.21666666666666667,0.0,0.0,0.0,0.0,0.0,0.0,0.0,0.0,0.0,0.0,0.0,0.0,0.0,LogViscosity873K,873,6.4241271018981925,LogViscosity873K
1146800149317,B,Na,O,Si,Zn,X,X,X,X,X,X,X,X,X,X,X,X,0.08568000000000002,0.03133333333333333,0.6303533333333333,0.2335333333333333,0.0191,0.0,0.0,0.0,0.0,0.0,0.0,0.0,0.0,0.0,0.0,0.0,0.0,LogViscosity873K,873,10.995071411132812,LogViscosity873K
1146800120835,Al,B,Na,O,Si,Zn,X,X,X,X,X,X,X,X,X,X,X,0.004480448044804482,0.0855685568556856,0.034203420342034205,0.6276227622762277,0.2273227322732273,0.020802080208020803,0.0,0.0,0.0,0.0,0.0,0.0,0.0,0.0,0.0,0.0,0.0,LogViscosity873K,873,9.34402847290039,LogViscosity873K
1146800120836,Al,B,Na,O,Si,Zn,X,X,X,X,X,X,X,X,X,X,X,0.008320000000000001,0.08472,0.032266666666666666,0.6283766666666666,0.22636666666666666,0.01995,0.0,0.0,0.0,0.0,0.0,0.0,0.0,0.0,0.0,0.0,0.0,LogViscosity873K,873,9.031560897827148,LogViscosity873K
1146800120837,Al,B,Na,O,Si,Zn,X,X,X,X,X,X,X,X,X,X,X,0.01232,0.0838,0.0326,0.6279466666666667,0.22413333333333327,0.0192,0.0,0.0,0.0,0.0,0.0,0.0,0.0,0.0,0.0,0.0,0.0,LogViscosity873K,873,8.954283714294434,LogViscosity873K
1146800120838,Al,B,Na,O,Si,Zn,X,X,X,X,X,X,X,X,X,X,X,0.01636,0.08372000000000003,0.0328,0.6271366666666666,0.2206333333333333,0.01935,0.0,0.0,0.0,0.0,0.0,0.0,0.0,0.0,0.0,0.0,0.0,LogViscosity873K,873,8.784293174743652,LogViscosity873K
1146800120839,Al,B,Na,O,Si,Zn,X,X,X,X,X,X,X,X,X,X,X,0.020917908209179086,0.08175182481751825,0.0333966603339666,0.6264240242642402,0.2182115121821151,0.0192980701929807,0.0,0.0,0.0,0.0,0.0,0.0,0.0,0.0,0.0,0.0,0.0,LogViscosity873K,873,9.07296371459961,LogViscosity873K
1146800120840,Al,B,Na,O,Si,Zn,X,X,X,X,X,X,X,X,X,X,X,0.02584,0.08296,0.035066666666666683,0.62405,0.21123333333333333,0.02085000000000001,0.0,0.0,0.0,0.0,0.0,0.0,0.0,0.0,0.0,0.0,0.0,LogViscosity873K,873,8.84617519378662,LogViscosity873K
1146800120841,Al,B,Na,O,Si,Zn,X,X,X,X,X,X,X,X,X,X,X,0.0292,0.0828,0.03393333333333333,0.6244500000000001,0.20986666666666667,0.01975,0.0,0.0,0.0,0.0,0.0,0.0,0.0,0.0,0.0,0.0,0.0,LogViscosity873K,873,9.842565536499023,LogViscosity873K
1146800120842,Al,B,Na,O,Si,Zn,X,X,X,X,X,X,X,X,X,X,X,0.03456,0.08943999999999999,0.0366,0.6204833333333333,0.19726666666666665,0.02165,0.0,0.0,0.0,0.0,0.0,0.0,0.0,0.0,0.0,0.0,0.0,LogViscosity873K,873,9.581903457641602,LogViscosity873K
1149400120860,Na,O,Si,X,X,X,X,X,X,X,X,X,X,X,X,X,X,0.22273333333333328,0.5553,0.22196666666666667,0.0,0.0,0.0,0.0,0.0,0.0,0.0,0.0,0.0,0.0,0.0,0.0,0.0,0.0,LogViscosity873K,873,6.712246417999268,LogViscosity873K
1149400120861,Na,O,Si,Ti,X,X,X,X,X,X,X,X,X,X,X,X,X,0.19766666666666666,0.5678333333333333,0.2174,0.017099999999999997,0.0,0.0,0.0,0.0,0.0,0.0,0.0,0.0,0.0,0.0,0.0,0.0,0.0,LogViscosity873K,873,6.764008045196532,LogViscosity873K
1149400120862,Na,O,Si,Ti,X,X,X,X,X,X,X,X,X,X,X,X,X,0.21773333333333328,0.5578000000000001,0.1914,0.03306666666666666,0.0,0.0,0.0,0.0,0.0,0.0,0.0,0.0,0.0,0.0,0.0,0.0,0.0,LogViscosity873K,873,7.004409790039063,LogViscosity873K
1149400120863,Na,O,Si,Ti,X,X,X,X,X,X,X,X,X,X,X,X,X,0.2048,0.5642666666666667,0.18036666666666668,0.05056666666666666,0.0,0.0,0.0,0.0,0.0,0.0,0.0,0.0,0.0,0.0,0.0,0.0,0.0,LogViscosity873K,873,7.06812858581543,LogViscosity873K
1149400120864,Na,O,Si,Ti,X,X,X,X,X,X,X,X,X,X,X,X,X,0.2072,0.5630666666666667,0.16280000000000006,0.06693333333333333,0.0,0.0,0.0,0.0,0.0,0.0,0.0,0.0,0.0,0.0,0.0,0.0,0.0,LogViscosity873K,873,6.850429058074951,LogViscosity873K
1149400120865,Na,O,Si,Ti,X,X,X,X,X,X,X,X,X,X,X,X,X,0.22897710228977106,0.5521781155217813,0.13861947138619474,0.08022531080225312,0.0,0.0,0.0,0.0,0.0,0.0,0.0,0.0,0.0,0.0,0.0,0.0,0.0,LogViscosity873K,873,6.68248701095581,LogViscosity873K
1149400120866,Na,O,Si,Ti,X,X,X,X,X,X,X,X,X,X,X,X,X,0.2148,0.5592666666666667,0.12703333333333333,0.0989,0.0,0.0,0.0,0.0,0.0,0.0,0.0,0.0,0.0,0.0,0.0,0.0,0.0,LogViscosity873K,873,6.268902778625487,LogViscosity873K
1149400120867,Na,O,Si,Ti,X,X,X,X,X,X,X,X,X,X,X,X,X,0.2362,0.5485666666666666,0.10386666666666666,0.11136666666666664,0.0,0.0,0.0,0.0,0.0,0.0,0.0,0.0,0.0,0.0,0.0,0.0,0.0,LogViscosity873K,873,6.141708850860598,LogViscosity873K
1149400120868,Na,O,Si,Ti,X,X,X,X,X,X,X,X,X,X,X,X,X,0.2186,0.5573666666666667,0.10536666666666666,0.11866666666666667,0.0,0.0,0.0,0.0,0.0,0.0,0.0,0.0,0.0,0.0,0.0,0.0,0.0,LogViscosity873K,873,6.119791507720947,LogViscosity873K
1149400120869,Na,O,Si,Ti,X,X,X,X,X,X,X,X,X,X,X,X,X,0.2216,0.5558666666666667,0.08853333333333332,0.134,0.0,0.0,0.0,0.0,0.0,0.0,0.0,0.0,0.0,0.0,0.0,0.0,0.0,LogViscosity873K,873,6.026873588562013,LogViscosity873K
1149400120870,Na,O,Si,Ti,X,X,X,X,X,X,X,X,X,X,X,X,X,0.2438910557722439,0.5447211387805447,0.08934226756008935,0.12204553788712202,0.0,0.0,0.0,0.0,0.0,0.0,0.0,0.0,0.0,0.0,0.0,0.0,0.0,LogViscosity873K,873,6.245931625366211,LogViscosity873K
1157400121390,B,O,Zn,X,X,X,X,X,X,X,X,X,X,X,X,X,X,0.1752,0.5438000000000001,0.281,0.0,0.0,0.0,0.0,0.0,0.0,0.0,0.0,0.0,0.0,0.0,0.0,0.0,0.0,LogViscosity873K,873,8.300000190734862,LogViscosity873K
1157400121391,B,O,Pb,Zn,X,X,X,X,X,X,X,X,X,X,X,X,X,0.18628,0.54657,0.01815,0.249,0.0,0.0,0.0,0.0,0.0,0.0,0.0,0.0,0.0,0.0,0.0,0.0,0.0,LogViscosity873K,873,7.7999982833862305,LogViscosity873K
1157400121392,B,O,Pb,Zn,X,X,X,X,X,X,X,X,X,X,X,X,X,0.19888,0.54972,0.03875,0.21265,0.0,0.0,0.0,0.0,0.0,0.0,0.0,0.0,0.0,0.0,0.0,0.0,0.0,LogViscosity873K,873,6.599991798400879,LogViscosity873K
1157400121393,B,O,Pb,Zn,X,X,X,X,X,X,X,X,X,X,X,X,X,0.15188,0.53797,0.0395,0.27065,0.0,0.0,0.0,0.0,0.0,0.0,0.0,0.0,0.0,0.0,0.0,0.0,0.0,LogViscosity873K,873,5.5189619064331055,LogViscosity873K
1157400121394,B,O,Pb,Zn,X,X,X,X,X,X,X,X,X,X,X,X,X,0.26156,0.5653900000000001,0.0612,0.11185,0.0,0.0,0.0,0.0,0.0,0.0,0.0,0.0,0.0,0.0,0.0,0.0,0.0,LogViscosity873K,873,6.699997901916504,LogViscosity873K
1157400121395,B,O,Pb,Zn,X,X,X,X,X,X,X,X,X,X,X,X,X,0.21328000000000005,0.55332,0.06235,0.17105,0.0,0.0,0.0,0.0,0.0,0.0,0.0,0.0,0.0,0.0,0.0,0.0,0.0,LogViscosity873K,873,6.4000000953674325,LogViscosity873K
1157400121396,B,O,Pb,Zn,X,X,X,X,X,X,X,X,X,X,X,X,X,0.16310368963103694,0.5407759224077593,0.06359364063593642,0.2325267473252675,0.0,0.0,0.0,0.0,0.0,0.0,0.0,0.0,0.0,0.0,0.0,0.0,0.0,LogViscosity873K,873,5.315752983093262,LogViscosity873K
1157400121397,B,O,Pb,Zn,X,X,X,X,X,X,X,X,X,X,X,X,X,0.24648,0.56162,0.07475,0.11715,0.0,0.0,0.0,0.0,0.0,0.0,0.0,0.0,0.0,0.0,0.0,0.0,0.0,LogViscosity873K,873,6.09999942779541,LogViscosity873K
1157400121398,B,O,Pb,Zn,X,X,X,X,X,X,X,X,X,X,X,X,X,0.23424,0.5585600000000001,0.0796,0.1276,0.0,0.0,0.0,0.0,0.0,0.0,0.0,0.0,0.0,0.0,0.0,0.0,0.0,LogViscosity873K,873,5.941858768463135,LogViscosity873K
1157400121399,B,O,Pb,Zn,X,X,X,X,X,X,X,X,X,X,X,X,X,0.17226277372262774,0.543065693430657,0.08329167083291672,0.20137986201379865,0.0,0.0,0.0,0.0,0.0,0.0,0.0,0.0,0.0,0.0,0.0,0.0,0.0,LogViscosity873K,873,4.699999809265137,LogViscosity873K
1157400121400,B,O,Pb,Zn,X,X,X,X,X,X,X,X,X,X,X,X,X,0.28156,0.5703900000000001,0.08785,0.0602,0.0,0.0,0.0,0.0,0.0,0.0,0.0,0.0,0.0,0.0,0.0,0.0,0.0,LogViscosity873K,873,5.21649694442749,LogViscosity873K
1157400121401,B,O,Pb,Zn,X,X,X,X,X,X,X,X,X,X,X,X,X,0.22991999999999999,0.55748,0.08965,0.12295,0.0,0.0,0.0,0.0,0.0,0.0,0.0,0.0,0.0,0.0,0.0,0.0,0.0,LogViscosity873K,873,5.022168159484863,LogViscosity873K
1157400121402,B,O,Pb,Zn,X,X,X,X,X,X,X,X,X,X,X,X,X,0.17612000000000005,0.54403,0.09155,0.1883,0.0,0.0,0.0,0.0,0.0,0.0,0.0,0.0,0.0,0.0,0.0,0.0,0.0,LogViscosity873K,873,4.556260108947754,LogViscosity873K
1157400121403,B,O,Pb,Zn,X,X,X,X,X,X,X,X,X,X,X,X,X,0.16432000000000002,0.54108,0.1008,0.1938,0.0,0.0,0.0,0.0,0.0,0.0,0.0,0.0,0.0,0.0,0.0,0.0,0.0,LogViscosity873K,873,3.30000114440918,LogViscosity873K
1157400121404,B,O,Pb,Zn,X,X,X,X,X,X,X,X,X,X,X,X,X,0.14905490549054906,0.5372637263726373,0.1033603360336034,0.21032103210321035,0.0,0.0,0.0,0.0,0.0,0.0,0.0,0.0,0.0,0.0,0.0,0.0,0.0,LogViscosity873K,873,2.5999999046325684,LogViscosity873K
1157400121405,B,O,Pb,Zn,X,X,X,X,X,X,X,X,X,X,X,X,X,0.13693369336933692,0.5342334233423343,0.1092109210921092,0.2196219621962196,0.0,0.0,0.0,0.0,0.0,0.0,0.0,0.0,0.0,0.0,0.0,0.0,0.0,LogViscosity873K,873,3.300006866455078,LogViscosity873K
1161900110190,Ge,Na,O,Ti,X,X,X,X,X,X,X,X,X,X,X,X,X,0.3,0.03333333333333333,0.65,0.016666666666666666,0.0,0.0,0.0,0.0,0.0,0.0,0.0,0.0,0.0,0.0,0.0,0.0,0.0,LogViscosity873K,873,5.9854254722595215,LogViscosity873K
1161900110191,Ge,Na,O,Ti,X,X,X,X,X,X,X,X,X,X,X,X,X,0.2833333333333333,0.03333333333333333,0.65,0.03333333333333333,0.0,0.0,0.0,0.0,0.0,0.0,0.0,0.0,0.0,0.0,0.0,0.0,0.0,LogViscosity873K,873,6.6612868309021,LogViscosity873K
1161900110192,Ge,Na,O,Ti,X,X,X,X,X,X,X,X,X,X,X,X,X,0.26666666666666666,0.03333333333333333,0.65,0.05,0.0,0.0,0.0,0.0,0.0,0.0,0.0,0.0,0.0,0.0,0.0,0.0,0.0,LogViscosity873K,873,7.324535369873048,LogViscosity873K
1161900110193,Ge,Na,O,Ti,X,X,X,X,X,X,X,X,X,X,X,X,X,0.2833333333333333,0.06666666666666668,0.6333333333333333,0.016666666666666666,0.0,0.0,0.0,0.0,0.0,0.0,0.0,0.0,0.0,0.0,0.0,0.0,0.0,LogViscosity873K,873,6.3954100608825675,LogViscosity873K
1161900110194,Ge,Na,O,Ti,X,X,X,X,X,X,X,X,X,X,X,X,X,0.26666666666666666,0.06666666666666668,0.6333333333333333,0.03333333333333333,0.0,0.0,0.0,0.0,0.0,0.0,0.0,0.0,0.0,0.0,0.0,0.0,0.0,LogViscosity873K,873,6.845167636871338,LogViscosity873K
1161900110195,Ge,Na,O,Ti,X,X,X,X,X,X,X,X,X,X,X,X,X,0.25,0.06666666666666668,0.6333333333333333,0.05,0.0,0.0,0.0,0.0,0.0,0.0,0.0,0.0,0.0,0.0,0.0,0.0,0.0,LogViscosity873K,873,7.025913238525393,LogViscosity873K
1161900110196,Ge,Na,O,Ti,X,X,X,X,X,X,X,X,X,X,X,X,X,0.26666666666666666,0.1,0.6166666666666667,0.016666666666666666,0.0,0.0,0.0,0.0,0.0,0.0,0.0,0.0,0.0,0.0,0.0,0.0,0.0,LogViscosity873K,873,6.940168857574463,LogViscosity873K
1161900110197,Ge,Na,O,Ti,X,X,X,X,X,X,X,X,X,X,X,X,X,0.2333333333333333,0.1,0.6166666666666666,0.05,0.0,0.0,0.0,0.0,0.0,0.0,0.0,0.0,0.0,0.0,0.0,0.0,0.0,LogViscosity873K,873,7.1974544525146475,LogViscosity873K
1161900110203,Ge,Na,O,Ti,X,X,X,X,X,X,X,X,X,X,X,X,X,0.2,0.16666666666666666,0.5833333333333333,0.05,0.0,0.0,0.0,0.0,0.0,0.0,0.0,0.0,0.0,0.0,0.0,0.0,0.0,LogViscosity873K,873,6.254765033721924,LogViscosity873K
1161900110204,Ge,Na,O,Ti,X,X,X,X,X,X,X,X,X,X,X,X,X,0.16666666666666666,0.16666666666666666,0.5833333333333333,0.08333333333333333,0.0,0.0,0.0,0.0,0.0,0.0,0.0,0.0,0.0,0.0,0.0,0.0,0.0,LogViscosity873K,873,7.315798759460449,LogViscosity873K
1161900110209,Ge,Na,O,Ti,X,X,X,X,X,X,X,X,X,X,X,X,X,0.16666666666666666,0.2,0.5666666666666667,0.06666666666666668,0.0,0.0,0.0,0.0,0.0,0.0,0.0,0.0,0.0,0.0,0.0,0.0,0.0,LogViscosity873K,873,5.545580863952637,LogViscosity873K
1161900110210,Ge,Na,O,Ti,X,X,X,X,X,X,X,X,X,X,X,X,X,0.15,0.2,0.5666666666666667,0.08333333333333333,0.0,0.0,0.0,0.0,0.0,0.0,0.0,0.0,0.0,0.0,0.0,0.0,0.0,LogViscosity873K,873,6.10382080078125,LogViscosity873K
1161900110211,Ge,Na,O,Ti,X,X,X,X,X,X,X,X,X,X,X,X,X,0.13333333333333333,0.2,0.5666666666666667,0.1,0.0,0.0,0.0,0.0,0.0,0.0,0.0,0.0,0.0,0.0,0.0,0.0,0.0,LogViscosity873K,873,6.423720359802246,LogViscosity873K
1161900110212,Ge,Na,O,Ti,X,X,X,X,X,X,X,X,X,X,X,X,X,0.11666666666666665,0.2,0.5666666666666667,0.11666666666666665,0.0,0.0,0.0,0.0,0.0,0.0,0.0,0.0,0.0,0.0,0.0,0.0,0.0,LogViscosity873K,873,6.826768398284912,LogViscosity873K
1167200121695,O,Pb,Si,X,X,X,X,X,X,X,X,X,X,X,X,X,X,0.5666666666666667,0.3,0.13333333333333333,0.0,0.0,0.0,0.0,0.0,0.0,0.0,0.0,0.0,0.0,0.0,0.0,0.0,0.0,LogViscosity873K,873,2.5572433471679688,LogViscosity873K
1194000049897,Al,Ba,Ca,Ce,K,Na,O,Pb,Sb,Si,X,X,X,X,X,X,X,0.002800168010080605,0.03255195311718703,0.01920115206912415,0.0007000420025201513,0.06860411624697482,0.015467594722350009,0.6052469814855559,0.004850291017461048,0.0002960177610656641,0.2502816835676808,0.0,0.0,0.0,0.0,0.0,0.0,0.0,LogViscosity873K,873,8.908735275268556,LogViscosity873K
1194000049898,Al,Ba,Ca,Ce,K,Na,O,Pb,Sb,Si,X,X,X,X,X,X,X,0.0028398864045438192,0.030398784048638064,0.019349226030958767,0.0006999720011199554,0.06853059210964896,0.027198912043518268,0.5992633627988214,0.007299708011679534,0.0002959881604735811,0.2441235683905977,0.0,0.0,0.0,0.0,0.0,0.0,0.0,LogViscosity873K,873,9.271891593933104,LogViscosity873K
1194000049899,Al,Ba,Ca,Ce,K,Li,Na,O,Pb,Sb,Si,X,X,X,X,X,X,0.002999640043194817,0.02584689837219533,0.02789665240171179,0.0006665866762655149,0.05705981948832806,0.01553146955698649,0.01866442693543441,0.6007099148102227,0.005599328080630324,0.00028796544414670227,0.2447372981908837,0.0,0.0,0.0,0.0,0.0,0.0,LogViscosity873K,873,9.177778244018556,LogViscosity873K
1194000049900,Al,Ba,Ca,Ce,K,Li,Na,O,Pb,Sb,Si,X,X,X,X,X,X,0.006319684015799212,0.02999850007499625,0.023448827558622064,0.0006999650017499122,0.06566338349749178,0.006533006682999184,0.01886572338049764,0.5987833941636251,0.010299485025748713,0.0002999850007499625,0.2390880455977201,0.0,0.0,0.0,0.0,0.0,0.0,LogViscosity873K,873,9.263232231140137,LogViscosity873K
1207800124551,Al,B,Ca,K,Na,O,Si,X,X,X,X,X,X,X,X,X,X,0.009559044095590441,0.0095990400959904,0.0475952404759524,0.031730160317301595,0.0635936406359364,0.5999466719994667,0.23797620237976205,0.0,0.0,0.0,0.0,0.0,0.0,0.0,0.0,0.0,0.0,LogViscosity873K,873,8.79340648651123,LogViscosity873K
1207800124552,Al,B,Na,O,Si,Zn,X,X,X,X,X,X,X,X,X,X,X,0.006200000000000001,0.06244,0.0462,0.62566,0.2401,0.0194,0.0,0.0,0.0,0.0,0.0,0.0,0.0,0.0,0.0,0.0,0.0,LogViscosity873K,873,8.60596752166748,LogViscosity873K
1207800124553,Al,B,Na,O,Si,X,X,X,X,X,X,X,X,X,X,X,X,0.00864,0.07336000000000001,0.05886666666666665,0.6235666666666666,0.23556666666666665,0.0,0.0,0.0,0.0,0.0,0.0,0.0,0.0,0.0,0.0,0.0,0.0,LogViscosity873K,873,9.904207229614258,LogViscosity873K
1207800124554,Al,B,K,Na,O,Si,X,X,X,X,X,X,X,X,X,X,X,0.0088,0.0748,0.02453333333333333,0.026866666666666667,0.6270333333333332,0.2379666666666666,0.0,0.0,0.0,0.0,0.0,0.0,0.0,0.0,0.0,0.0,0.0,LogViscosity873K,873,8.501543045043944,LogViscosity873K
1207900011804,Al,As,B,Ba,Ca,K,Mg,Na,O,Si,X,X,X,X,X,X,X,0.008040241207236213,0.00038801164034921035,0.044601338040141186,0.003250097502925087,0.006850205506165184,0.027667496691567414,0.004000120003600107,0.0682020460613818,0.6051934891380073,0.2318069542086262,0.0,0.0,0.0,0.0,0.0,0.0,0.0,LogViscosity873K,873,10.096722602844238,LogViscosity873K
1212200124771,Ba,Ca,K,Na,O,Si,X,X,X,X,X,X,X,X,X,X,X,0.00735,0.05425,0.016800000000000002,0.06926666666666667,0.6031,0.2492333333333333,0.0,0.0,0.0,0.0,0.0,0.0,0.0,0.0,0.0,0.0,0.0,LogViscosity873K,873,4.354639530181885,LogViscosity873K
1212200124772,Ba,Ca,K,Na,O,Si,X,X,X,X,X,X,X,X,X,X,X,0.01775,0.0285,0.016866666666666662,0.0726,0.6065166666666666,0.25776666666666664,0.0,0.0,0.0,0.0,0.0,0.0,0.0,0.0,0.0,0.0,0.0,LogViscosity873K,873,4.299783706665038,LogViscosity873K
1212200124773,Ba,Ca,K,Na,O,Si,X,X,X,X,X,X,X,X,X,X,X,0.0073,0.02805,0.03853333333333333,0.07206666666666668,0.5995833333333334,0.2544666666666667,0.0,0.0,0.0,0.0,0.0,0.0,0.0,0.0,0.0,0.0,0.0,LogViscosity873K,873,4.012084484100342,LogViscosity873K
1212200124774,Ba,Ca,K,Na,O,Si,X,X,X,X,X,X,X,X,X,X,X,0.007650765076507651,0.028152815281528163,0.0166016601660166,0.1026102610261026,0.5951261792845952,0.24985831916524984,0.0,0.0,0.0,0.0,0.0,0.0,0.0,0.0,0.0,0.0,0.0,LogViscosity873K,873,3.8489270210266113,LogViscosity873K
1212200124775,Ba,Ca,K,Na,O,Si,X,X,X,X,X,X,X,X,X,X,X,0.011648835116488357,0.04194580541945806,0.016065060160650603,0.0690597606905976,0.6062393760623939,0.25504116255041165,0.0,0.0,0.0,0.0,0.0,0.0,0.0,0.0,0.0,0.0,0.0,LogViscosity873K,873,4.535999774932861,LogViscosity873K
1212200124776,Ba,Ca,K,Na,O,Si,X,X,X,X,X,X,X,X,X,X,X,0.006999999999999999,0.0407,0.026466666666666663,0.0692,0.6029333333333333,0.2537,0.0,0.0,0.0,0.0,0.0,0.0,0.0,0.0,0.0,0.0,0.0,LogViscosity873K,873,4.319511413574219,LogViscosity873K
1212200124777,Ba,Ca,K,Na,O,Si,X,X,X,X,X,X,X,X,X,X,X,0.0070492950704929514,0.04049595040495951,0.016065060160650603,0.08419158084191583,0.6006899310068994,0.25150818251508184,0.0,0.0,0.0,0.0,0.0,0.0,0.0,0.0,0.0,0.0,0.0,LogViscosity873K,873,4.161375999450684,LogViscosity873K
1212200124778,Ba,Ca,K,Na,O,Si,X,X,X,X,X,X,X,X,X,X,X,0.012451245124512452,0.028752875287528755,0.02720272027202721,0.07074040737407075,0.6039603960396039,0.2568923559022569,0.0,0.0,0.0,0.0,0.0,0.0,0.0,0.0,0.0,0.0,0.0,LogViscosity873K,873,4.270064830780028,LogViscosity873K
1212200124779,Ba,Ca,K,Na,O,Si,X,X,X,X,X,X,X,X,X,X,X,0.01224877512248775,0.02854714528547145,0.016798320167983202,0.08612472086124719,0.6016065060160649,0.2546745325467453,0.0,0.0,0.0,0.0,0.0,0.0,0.0,0.0,0.0,0.0,0.0,LogViscosity873K,873,4.125540256500243,LogViscosity873K
1212200124780,Ba,Ca,K,Na,O,Si,X,X,X,X,X,X,X,X,X,X,X,0.0069999999999999975,0.0281,0.026933333333333326,0.08346666666666665,0.5997666666666664,0.2547333333333333,0.0,0.0,0.0,0.0,0.0,0.0,0.0,0.0,0.0,0.0,0.0,LogViscosity873K,873,3.980461597442627,LogViscosity873K
1212200124781,Ba,Ca,K,Na,O,Si,X,X,X,X,X,X,X,X,X,X,X,0.01035,0.03715,0.02360000000000001,0.07233333333333332,0.6028666666666668,0.25370000000000004,0.0,0.0,0.0,0.0,0.0,0.0,0.0,0.0,0.0,0.0,0.0,LogViscosity873K,873,4.435844421386719,LogViscosity873K
1212200124782,Ba,Ca,K,Na,O,Si,X,X,X,X,X,X,X,X,X,X,X,0.01025,0.03660000000000002,0.015866666666666668,0.0826,0.6018166666666667,0.2528666666666667,0.0,0.0,0.0,0.0,0.0,0.0,0.0,0.0,0.0,0.0,0.0,LogViscosity873K,873,4.2170138359069815,LogViscosity873K
1212200124783,Ba,Ca,K,Na,O,Si,X,X,X,X,X,X,X,X,X,X,X,0.00695,0.0355,0.02326666666666666,0.08193333333333333,0.5999166666666667,0.2524333333333333,0.0,0.0,0.0,0.0,0.0,0.0,0.0,0.0,0.0,0.0,0.0,LogViscosity873K,873,4.092183589935304,LogViscosity873K
1212200124784,Ba,Ca,K,Na,O,Si,X,X,X,X,X,X,X,X,X,X,X,0.010800000000000002,0.028200000000000006,0.024,0.08313333333333334,0.6001000000000001,0.2537666666666667,0.0,0.0,0.0,0.0,0.0,0.0,0.0,0.0,0.0,0.0,0.0,LogViscosity873K,873,8.15717601776123,LogViscosity873K
1212200124785,Ba,Ca,K,Na,O,Si,X,X,X,X,X,X,X,X,X,X,X,0.01000100010001,0.03525352535253525,0.02146881354802147,0.07914124745807913,0.6012767943461012,0.2528586191952528,0.0,0.0,0.0,0.0,0.0,0.0,0.0,0.0,0.0,0.0,0.0,LogViscosity873K,873,4.059348583221436,LogViscosity873K
1218600137682,Al,Ba,Ca,Ce,K,Mg,Na,O,Sb,Si,X,X,X,X,X,X,X,0.009039186473217407,0.028097471227589512,0.01694847463728264,0.00026330963546614133,0.035063510950681095,0.016848483636472716,0.061327813830088625,0.5962396717628745,0.0005599496045355917,0.2356121282417915,0.0,0.0,0.0,0.0,0.0,0.0,0.0,LogViscosity873K,873,8.654391288757324,LogViscosity873K
1218600137683,Al,As,Ba,Ca,Ce,K,Li,Na,O,Pb,Sb,Si,X,X,X,X,X,0.005280369625873813,0.0004000280019601373,0.025301771123978682,0.02525176762373367,0.0004000280019601372,0.03720260418229277,0.007533860703582584,0.05220365425579791,0.6001333426673201,0.0007500525036752574,9.200644045083155e-05,0.24545051486937425,0.0,0.0,0.0,0.0,0.0,LogViscosity873K,873,8.327905654907228,LogViscosity873K
1218600137684,Al,Ba,Ca,Ce,K,Li,Na,O,Sb,Si,X,X,X,X,X,X,X,0.006680066800668007,0.02905029050290503,0.024250242502425023,0.00026333596669300024,0.03320033200332004,0.006066727333940006,0.057067237339040074,0.5995259952599525,0.0005600056000560006,0.24333576669100024,0.0,0.0,0.0,0.0,0.0,0.0,0.0,LogViscosity873K,873,8.375295639038086,LogViscosity873K
1218600137685,Al,Ba,Ca,Ce,K,Mg,Na,O,Sb,Si,X,X,X,X,X,X,X,0.004279828806847726,0.03049878004879805,0.015199392024319028,0.0001333280002133248,0.04053171206485074,0.009299628014879404,0.055064464088103136,0.599760009599616,0.000375984960601576,0.2448568723917709,0.0,0.0,0.0,0.0,0.0,0.0,0.0,LogViscosity873K,873,8.576841354370115,LogViscosity873K
1218600137686,Al,As,Ba,Ca,Ce,K,Na,O,Pb,Sb,Si,X,X,X,X,X,X,0.00759962001899905,0.00027998600069996507,0.0279986000699965,0.01974901254937253,0.00039998000099995,0.03966468343249505,0.05806376347849275,0.5998933386664,0.0018499075046247684,0.0003799810009499525,0.2441211272769695,0.0,0.0,0.0,0.0,0.0,0.0,LogViscosity873K,873,8.583502769470217,LogViscosity873K
1218600137687,Al,As,Ba,Ca,Ce,K,Na,O,Pb,Sb,Si,X,X,X,X,X,X,0.004079796010199492,0.00027998600069996507,0.02799860006999651,0.014799260036998156,0.0003999800009999502,0.04213122677199475,0.0521307267969935,0.6035964868423248,0.00264986750662467,0.0003799810009499527,0.25155408896221865,0.0,0.0,0.0,0.0,0.0,0.0,LogViscosity873K,873,8.376604080200195,LogViscosity873K
1219800137773,Al,B,K,Li,Mg,Na,O,Si,X,X,X,X,X,X,X,X,X,0.02516,0.014760000000000002,0.03406666666666667,0.0057333333333333325,0.0159,0.07586666666666668,0.59688,0.2316333333333333,0.0,0.0,0.0,0.0,0.0,0.0,0.0,0.0,0.0,LogViscosity873K,873,8.953360557556152,LogViscosity873K
1222000071252,Al,B,Na,O,Si,X,X,X,X,X,X,X,X,X,X,X,X,0.016,0.032,0.15999999999999998,0.5786666666666667,0.21333333333333326,0.0,0.0,0.0,0.0,0.0,0.0,0.0,0.0,0.0,0.0,0.0,0.0,LogViscosity873K,873,8.49895191192627,LogViscosity873K
1223900077154,Al,Ca,Fe,K,Mg,Na,O,Si,X,X,X,X,X,X,X,X,X,0.0038003800380038,0.03475347534753475,0.00024002400240023998,0.006333966730006333,0.0297029702970297,0.09207587425409204,0.5953028636196952,0.2377904457112377,0.0,0.0,0.0,0.0,0.0,0.0,0.0,0.0,0.0,LogViscosity873K,873,9.649462699890137,LogViscosity873K
1230100125477,B,Ca,Li,Mg,Na,O,P,X,X,X,X,X,X,X,X,X,X,0.020000000000000004,0.045,0.04666666666666667,0.045,0.1,0.5861904761904762,0.15714285714285714,0.0,0.0,0.0,0.0,0.0,0.0,0.0,0.0,0.0,0.0,LogViscosity873K,873,3.4131813049316406,LogViscosity873K
1243800112873,Al,As,B,Ba,La,O,P,Si,X,X,X,X,X,X,X,X,X,0.017960000000000004,0.0013200000000000002,0.0214,0.16435000000000002,0.009320000000000002,0.6266880952380953,0.13882857142857144,0.020133333333333336,0.0,0.0,0.0,0.0,0.0,0.0,0.0,0.0,0.0,LogViscosity873K,873,7.555317878723144,LogViscosity873K
1243800112876,B,Ba,Ca,O,P,X,X,X,X,X,X,X,X,X,X,X,X,0.0757124287571243,0.16198380161983802,0.0675932406759324,0.5942634307997772,0.10044709814732812,0.0,0.0,0.0,0.0,0.0,0.0,0.0,0.0,0.0,0.0,0.0,0.0,LogViscosity873K,873,11.8283109664917,LogViscosity873K
1243800112883,As,B,Ba,K,Na,O,Si,Zn,X,X,X,X,X,X,X,X,X,0.00072,0.01308,0.03535,0.05046666666666667,0.022866666666666667,0.6088166666666667,0.2474,0.0213,0.0,0.0,0.0,0.0,0.0,0.0,0.0,0.0,0.0,LogViscosity873K,873,10.418593406677246,LogViscosity873K
1243900112892,Al,As,B,Ba,K,Na,O,Sb,Si,X,X,X,X,X,X,X,X,0.0030801848110886647,0.00048002880172810363,0.08384503070184211,0.07960477628657718,0.022334673413738158,0.01273409737917608,0.607993812962111,0.00021601296077764661,0.18971138268296092,0.0,0.0,0.0,0.0,0.0,0.0,0.0,0.0,LogViscosity873K,873,12.422731399536133,LogViscosity873K
1244100112920,As,Ca,K,Mg,Na,O,Pb,Sb,Si,Zn,X,X,X,X,X,X,X,0.00040004000400040016,0.01500150015001501,0.04000400040004001,0.009000900090009003,0.013267993466013268,0.5952095209520952,0.08505850585058508,0.00040004000400040016,0.21665499883321665,0.025002500250025008,0.0,0.0,0.0,0.0,0.0,0.0,0.0,LogViscosity873K,873,7.8675270080566415,LogViscosity873K
1244100112923,As,B,Ba,Ca,K,Mg,Na,O,Pb,Sb,Si,Zn,X,X,X,X,X,0.0007600912109453138,0.004960595271432572,0.03625435052206264,0.007700924110893306,0.0430051606192743,0.010701284154098493,0.007400888106572791,0.5949493939272711,0.04250510061207345,0.00023202784334120093,0.2121254550546065,0.03940472856742809,0.0,0.0,0.0,0.0,0.0,LogViscosity873K,873,9.13764762878418,LogViscosity873K
1244300112947,As,K,Na,O,Pb,Si,X,X,X,X,X,X,X,X,X,X,X,0.00096,0.07026666666666666,0.0154,0.5916066666666666,0.0962,0.22556666666666664,0.0,0.0,0.0,0.0,0.0,0.0,0.0,0.0,0.0,0.0,0.0,LogViscosity873K,873,6.370307922363281,LogViscosity873K
1244300112950,As,K,O,Pb,Si,X,X,X,X,X,X,X,X,X,X,X,X,0.00096,0.09686666666666666,0.5864066666666666,0.095,0.22076666666666667,0.0,0.0,0.0,0.0,0.0,0.0,0.0,0.0,0.0,0.0,0.0,0.0,LogViscosity873K,873,6.246192455291747,LogViscosity873K
1244400380855,As,B,K,O,Pb,Sb,Si,X,X,X,X,X,X,X,X,X,X,0.0005600224008960361,0.002400096003840154,0.033401336053442136,0.5981565929303839,0.15375615024600986,0.0003840153606144248,0.21134178700481354,0.0,0.0,0.0,0.0,0.0,0.0,0.0,0.0,0.0,0.0,LogViscosity873K,873,6.140998363494872,LogViscosity873K
1244400112952,As,K,O,Pb,Sb,Si,X,X,X,X,X,X,X,X,X,X,X,0.00236,0.028933333333333325,0.5963066666666667,0.1663,0.0004,0.2057,0.0,0.0,0.0,0.0,0.0,0.0,0.0,0.0,0.0,0.0,0.0,LogViscosity873K,873,6.184478282928468,LogViscosity873K
1244400112953,As,K,O,Pb,Sb,Si,X,X,X,X,X,X,X,X,X,X,X,0.0012000000000000005,0.02213333333333333,0.5970166666666668,0.17495000000000002,0.0004000000000000001,0.20430000000000004,0.0,0.0,0.0,0.0,0.0,0.0,0.0,0.0,0.0,0.0,0.0,LogViscosity873K,873,6.113492012023926,LogViscosity873K
1244400380856,K,Na,O,Pb,Sb,Si,X,X,X,X,X,X,X,X,X,X,X,0.024266666666666662,0.0172,0.5999266666666666,0.1378,0.0004400000000000001,0.22036666666666666,0.0,0.0,0.0,0.0,0.0,0.0,0.0,0.0,0.0,0.0,0.0,LogViscosity873K,873,6.080412864685059,LogViscosity873K
1244400112955,As,K,Na,O,Pb,Sb,Si,X,X,X,X,X,X,X,X,X,X,0.0007600760076007599,0.008934226756008933,0.0068006800680068,0.5917958462512918,0.20037003700370035,0.00052005200520052,0.1908190819081908,0.0,0.0,0.0,0.0,0.0,0.0,0.0,0.0,0.0,0.0,LogViscosity873K,873,5.3030853271484375,LogViscosity873K
1244400112958,As,K,Na,O,Pb,Sb,Si,X,X,X,X,X,X,X,X,X,X,0.0009600672047043293,0.01446767940422496,0.0038669373522813256,0.5930728484327236,0.19271348994429607,0.00017201204084285897,0.1947469656209268,0.0,0.0,0.0,0.0,0.0,0.0,0.0,0.0,0.0,0.0,LogViscosity873K,873,5.915310382843018,LogViscosity873K
1244500112959,Al,As,B,O,Pb,Si,X,X,X,X,X,X,X,X,X,X,X,0.015160000000000003,0.0009199999999999999,0.0222,0.5661866666666666,0.2823,0.11323333333333332,0.0,0.0,0.0,0.0,0.0,0.0,0.0,0.0,0.0,0.0,0.0,LogViscosity873K,873,2.758221387863159,LogViscosity873K
1244500112961,Al,As,B,O,Pb,Si,X,X,X,X,X,X,X,X,X,X,X,0.01324,0.0010400000000000001,0.048239999999999984,0.5482799999999999,0.3239,0.0653,0.0,0.0,0.0,0.0,0.0,0.0,0.0,0.0,0.0,0.0,0.0,LogViscosity873K,873,-0.26587486267089844,LogViscosity873K
1244600112963,Al,As,B,K,O,Pb,X,X,X,X,X,X,X,X,X,X,X,0.03732,0.0006000000000000001,0.29424,0.0020666666666666663,0.5825233333333333,0.08324999999999999,0.0,0.0,0.0,0.0,0.0,0.0,0.0,0.0,0.0,0.0,0.0,LogViscosity873K,873,4.82525634765625,LogViscosity873K
1244600112964,Al,B,La,O,Pb,X,X,X,X,X,X,X,X,X,X,X,X,0.024682468246824685,0.2954295429542954,0.010321032103210323,0.5826082608260826,0.08695869586958696,0.0,0.0,0.0,0.0,0.0,0.0,0.0,0.0,0.0,0.0,0.0,0.0,LogViscosity873K,873,5.97760820388794,LogViscosity873K
1244600112965,Al,As,B,La,O,Pb,X,X,X,X,X,X,X,X,X,X,X,0.01672,0.00064,0.2944,0.00788,0.57991,0.10045,0.0,0.0,0.0,0.0,0.0,0.0,0.0,0.0,0.0,0.0,0.0,LogViscosity873K,873,5.3356900215148935,LogViscosity873K
1248800113697,Ba,O,P,X,X,X,X,X,X,X,X,X,X,X,X,X,X,0.1727,0.6402714285714285,0.1870285714285714,0.0,0.0,0.0,0.0,0.0,0.0,0.0,0.0,0.0,0.0,0.0,0.0,0.0,0.0,LogViscosity873K,873,0.9796253442764279,LogViscosity873K
1248800113698,Ba,O,P,X,X,X,X,X,X,X,X,X,X,X,X,X,X,0.1332,0.6572,0.2096,0.0,0.0,0.0,0.0,0.0,0.0,0.0,0.0,0.0,0.0,0.0,0.0,0.0,0.0,LogViscosity873K,873,0.4815183877944946,LogViscosity873K
1248800113699,Ba,O,P,X,X,X,X,X,X,X,X,X,X,X,X,X,X,0.126,0.6602857142857143,0.2137142857142857,0.0,0.0,0.0,0.0,0.0,0.0,0.0,0.0,0.0,0.0,0.0,0.0,0.0,0.0,LogViscosity873K,873,0.21993732452392573,LogViscosity873K
1259000113957,Ca,Mg,Na,O,Si,X,X,X,X,X,X,X,X,X,X,X,X,0.020847915208479152,0.04354564543545646,0.10065660100656604,0.5948738459487385,0.24007599240075994,0.0,0.0,0.0,0.0,0.0,0.0,0.0,0.0,0.0,0.0,0.0,0.0,LogViscosity873K,873,9.026324272155762,LogViscosity873K
1259000113958,Ca,Mg,Na,O,Si,X,X,X,X,X,X,X,X,X,X,X,X,0.04155,0.04335,0.07519999999999999,0.6007666666666667,0.2391333333333333,0.0,0.0,0.0,0.0,0.0,0.0,0.0,0.0,0.0,0.0,0.0,0.0,LogViscosity873K,873,10.324596405029297,LogViscosity873K
1259000113960,Ca,Mg,Na,O,Si,X,X,X,X,X,X,X,X,X,X,X,X,0.031203120312031207,0.043454345434543455,0.0878754542120879,0.5978431176450979,0.2396239623962396,0.0,0.0,0.0,0.0,0.0,0.0,0.0,0.0,0.0,0.0,0.0,0.0,LogViscosity873K,873,9.319039344787598,LogViscosity873K
1259000113961,Ca,Mg,Na,O,Si,X,X,X,X,X,X,X,X,X,X,X,X,0.0474,0.022,0.08900000000000001,0.5990333333333333,0.24256666666666665,0.0,0.0,0.0,0.0,0.0,0.0,0.0,0.0,0.0,0.0,0.0,0.0,LogViscosity873K,873,9.224812507629396,LogViscosity873K
1259000113962,Ca,Mg,Na,O,Si,X,X,X,X,X,X,X,X,X,X,X,X,0.0385,0.0292,0.09293333333333333,0.5976333333333332,0.2417333333333333,0.0,0.0,0.0,0.0,0.0,0.0,0.0,0.0,0.0,0.0,0.0,0.0,LogViscosity873K,873,8.98453426361084,LogViscosity873K
1259000113963,Ca,Mg,Na,O,Si,X,X,X,X,X,X,X,X,X,X,X,X,0.03975,0.0349,0.08573333333333333,0.5989166666666665,0.2407,0.0,0.0,0.0,0.0,0.0,0.0,0.0,0.0,0.0,0.0,0.0,0.0,LogViscosity873K,873,9.201995849609377,LogViscosity873K
1259000113964,Ca,Mg,Na,O,Si,X,X,X,X,X,X,X,X,X,X,X,X,0.0444044404440444,0.017651765176517648,0.09694302763609693,0.5975097509750975,0.2434910157682435,0.0,0.0,0.0,0.0,0.0,0.0,0.0,0.0,0.0,0.0,0.0,0.0,LogViscosity873K,873,8.988802909851074,LogViscosity873K
1259000113965,Ca,Na,O,Si,X,X,X,X,X,X,X,X,X,X,X,X,X,0.07455,0.07706666666666666,0.6032833333333334,0.2451,0.0,0.0,0.0,0.0,0.0,0.0,0.0,0.0,0.0,0.0,0.0,0.0,0.0,LogViscosity873K,873,9.56748104095459,LogViscosity873K
1259000113966,Ca,Na,O,Si,X,X,X,X,X,X,X,X,X,X,X,X,X,0.064006400640064,0.09007567423409008,0.6002933626696003,0.24562456245624564,0.0,0.0,0.0,0.0,0.0,0.0,0.0,0.0,0.0,0.0,0.0,0.0,0.0,LogViscosity873K,873,9.161520957946776,LogViscosity873K
1259000113967,Ca,Mg,Na,O,Si,X,X,X,X,X,X,X,X,X,X,X,X,0.05784421557844215,0.02194780521947805,0.0761257207612572,0.6020064660200646,0.2420757924207579,0.0,0.0,0.0,0.0,0.0,0.0,0.0,0.0,0.0,0.0,0.0,0.0,LogViscosity873K,873,9.574624061584473,LogViscosity873K
