Repository: Fraunhofer-SCAI/glassmtl

This folder contains all preprocessed datasets that are used in our paper and which are subsequently split in the experiments into training, validation, and test sets. In case of the log-viscosity, the file `all_t.csv` lists the temperature as extra parameter for the parametric training. The folder `LogViscosity/` contains the log-viscosity data at all available temperatures.

File: datasets/LogViscosity873K/all_t.csv (part 10 of 15)
,elements,elements,elements,elements,elements,elements,elements,elements,elements,elements,elements,elements,elements,elements,elements,elements,elements,at_fracs,at_fracs,at_fracs,at_fracs,at_fracs,at_fracs,at_fracs,at_fracs,at_fracs,at_fracs,at_fracs,at_fracs,at_fracs,at_fracs,at_fracs,at_fracs,at_fracs,prop_name,t,prop_val,prop_id
1548000142455,Al,Na,O,Si,Ti,X,X,X,X,X,X,X,X,X,X,X,X,0.0068000000000000005,0.222,0.5545333333333332,0.16099999999999998,0.055666666666666656,0.0,0.0,0.0,0.0,0.0,0.0,0.0,0.0,0.0,0.0,0.0,0.0,LogViscosity873K,873,5.974756717681885,LogViscosity873K
1548000142456,Al,Na,O,Si,Ti,X,X,X,X,X,X,X,X,X,X,X,X,0.013200000000000002,0.222,0.5534666666666667,0.15566666666666668,0.055666666666666656,0.0,0.0,0.0,0.0,0.0,0.0,0.0,0.0,0.0,0.0,0.0,0.0,LogViscosity873K,873,6.141733169555664,LogViscosity873K
1548000142457,Al,Na,O,Si,Ti,X,X,X,X,X,X,X,X,X,X,X,X,0.020000000000000004,0.222,0.5523333333333332,0.15,0.055666666666666656,0.0,0.0,0.0,0.0,0.0,0.0,0.0,0.0,0.0,0.0,0.0,0.0,LogViscosity873K,873,6.274678707122803,LogViscosity873K
1548000142458,Al,Na,O,Si,Ti,X,X,X,X,X,X,X,X,X,X,X,X,0.026400000000000003,0.222,0.5512666666666667,0.1446666666666667,0.055666666666666656,0.0,0.0,0.0,0.0,0.0,0.0,0.0,0.0,0.0,0.0,0.0,0.0,LogViscosity873K,873,6.4259772300720215,LogViscosity873K
1548100142459,Na,O,Si,Ti,X,X,X,X,X,X,X,X,X,X,X,X,X,0.2219333333333333,0.5557,0.16673333333333332,0.05563333333333334,0.0,0.0,0.0,0.0,0.0,0.0,0.0,0.0,0.0,0.0,0.0,0.0,0.0,LogViscosity873K,873,5.887808322906494,LogViscosity873K
1550700154116,Al,B,Fe,Na,O,Si,Ti,X,X,X,X,X,X,X,X,X,X,0.0052798416047518575,0.04511864644060679,5.7998260052198426e-05,0.026132549356852625,0.6451859777540007,0.2781916542503725,3.3332333363332434e-05,0.0,0.0,0.0,0.0,0.0,0.0,0.0,0.0,0.0,0.0,LogViscosity873K,873,9.993297576904297,LogViscosity873K
1550700154117,Al,B,Ca,Fe,Mg,Na,O,Si,Ti,X,X,X,X,X,X,X,X,0.005200208008320333,0.044081763270530816,0.0001500060002400096,0.0006700268010720429,0.0001000040001600064,0.01813405869568116,0.6491526327719777,0.2824446311185781,6.666933344000427e-05,0.0,0.0,0.0,0.0,0.0,0.0,0.0,0.0,LogViscosity873K,873,11.323081970214846,LogViscosity873K
1574300143234,Al,B,K,Na,O,Si,X,X,X,X,X,X,X,X,X,X,X,0.0075200000000000015,0.08436,0.017133333333333334,0.0254,0.6300866666666667,0.2355,0.0,0.0,0.0,0.0,0.0,0.0,0.0,0.0,0.0,0.0,0.0,LogViscosity873K,873,9.33748722076416,LogViscosity873K
1574300143240,B,Cd,K,Na,O,Si,Zr,X,X,X,X,X,X,X,X,X,X,0.08436,0.0008,0.017133333333333334,0.0254,0.6310733333333333,0.2355,0.0057333333333333325,0.0,0.0,0.0,0.0,0.0,0.0,0.0,0.0,0.0,0.0,LogViscosity873K,873,10.37128734588623,LogViscosity873K
1585600161892,Ca,Na,O,Si,X,X,X,X,X,X,X,X,X,X,X,X,X,0.035,0.12666666666666665,0.5916666666666666,0.24666666666666665,0.0,0.0,0.0,0.0,0.0,0.0,0.0,0.0,0.0,0.0,0.0,0.0,0.0,LogViscosity873K,873,9.740483283996582,LogViscosity873K
1585600161894,Ca,Na,O,Si,X,X,X,X,X,X,X,X,X,X,X,X,X,0.065,0.08666666666666667,0.6016666666666666,0.24666666666666665,0.0,0.0,0.0,0.0,0.0,0.0,0.0,0.0,0.0,0.0,0.0,0.0,0.0,LogViscosity873K,873,11.884178161621096,LogViscosity873K
1603000156433,Ca,Na,O,Si,X,X,X,X,X,X,X,X,X,X,X,X,X,0.05605,0.08159999999999999,0.6071833333333333,0.25516666666666665,0.0,0.0,0.0,0.0,0.0,0.0,0.0,0.0,0.0,0.0,0.0,0.0,0.0,LogViscosity873K,873,10.602060317993164,LogViscosity873K
1618600156788,Al,B,K,Na,O,Si,X,X,X,X,X,X,X,X,X,X,X,0.005599999999999997,0.0456,0.0026666666666666666,0.024,0.6447999999999999,0.2773333333333333,0.0,0.0,0.0,0.0,0.0,0.0,0.0,0.0,0.0,0.0,0.0,LogViscosity873K,873,10.843284606933594,LogViscosity873K
1621100134270,Al,Ba,Ca,K,Mg,Na,O,Pb,Sb,Si,Sr,X,X,X,X,X,X,0.014721030472133053,0.012250857560029204,0.007600532037242606,0.03606919151007237,0.005250367525726801,0.04947012957573697,0.6002100147010292,0.0326522856599962,0.0002920204414309002,0.2356831644881809,0.00580040602842199,0.0,0.0,0.0,0.0,0.0,0.0,LogViscosity873K,873,8.013219833374022,LogViscosity873K
1621100134271,Al,Ba,Ca,K,Mg,Na,O,Pb,Sb,Si,Sr,X,X,X,X,X,X,0.015880000000000002,0.0015,0.00835,0.043,0.0058,0.056133333333333334,0.5948833333333333,0.041,0.00032,0.2312333333333333,0.0019,0.0,0.0,0.0,0.0,0.0,0.0,LogViscosity873K,873,7.739898681640625,LogViscosity873K
1621600134289,Al,Ca,Co,K,Mg,Na,Ni,O,Sb,Si,X,X,X,X,X,X,X,0.004120741733512032,0.02595467184093137,0.002250405072913125,0.0048008641555479965,0.025354563821487867,0.11328705833716735,0.0002900522093976916,0.5889433431350977,0.00025604608829589334,0.23474225360564904,0.0,0.0,0.0,0.0,0.0,0.0,0.0,LogViscosity873K,873,8.713101387023926,LogViscosity873K
1621600134290,Al,Co,Fe,K,Na,Ni,O,Pb,Sb,Si,X,X,X,X,X,X,X,0.003720111603348101,0.0010000300009000269,0.0001280038401152035,0.028534189359014094,0.0741355574000553,0.014700441013230394,0.5987899636989108,0.03185095552866585,0.0003000090002700081,0.24684073855548996,0.0,0.0,0.0,0.0,0.0,0.0,0.0,LogViscosity873K,873,6.935437679290772,LogViscosity873K
1621900134314,Al,B,La,Na,O,Zn,X,X,X,X,X,X,X,X,X,X,X,0.06036,0.22644000000000006,0.03772,0.050333333333333334,0.5685466666666666,0.0566,0.0,0.0,0.0,0.0,0.0,0.0,0.0,0.0,0.0,0.0,0.0,LogViscosity873K,873,6.5999999046325675,LogViscosity873K
1625800144174,B,Na,O,Si,X,X,X,X,X,X,X,X,X,X,X,X,X,0.0908,0.04533333333333334,0.6288666666666667,0.235,0.0,0.0,0.0,0.0,0.0,0.0,0.0,0.0,0.0,0.0,0.0,0.0,0.0,LogViscosity873K,873,11.225457191467283,LogViscosity873K
1625900144175,B,Na,O,Si,X,X,X,X,X,X,X,X,X,X,X,X,X,0.08216000000000001,0.0468,0.6295733333333333,0.24146666666666666,0.0,0.0,0.0,0.0,0.0,0.0,0.0,0.0,0.0,0.0,0.0,0.0,0.0,LogViscosity873K,873,10.922205924987793,LogViscosity873K
1625900144176,Al,B,Na,O,Si,X,X,X,X,X,X,X,X,X,X,X,X,0.005840000000000001,0.0448,0.025933333333333333,0.6452600000000001,0.2781666666666667,0.0,0.0,0.0,0.0,0.0,0.0,0.0,0.0,0.0,0.0,0.0,0.0,LogViscosity873K,873,10.679218292236328,LogViscosity873K
1659600144994,Na,O,Pb,Si,X,X,X,X,X,X,X,X,X,X,X,X,X,0.03333333333333333,0.575,0.225,0.16666666666666666,0.0,0.0,0.0,0.0,0.0,0.0,0.0,0.0,0.0,0.0,0.0,0.0,0.0,LogViscosity873K,873,3.280806541442871,LogViscosity873K
1659600144995,Na,O,Pb,Si,X,X,X,X,X,X,X,X,X,X,X,X,X,0.05,0.5708333333333333,0.2125,0.16666666666666666,0.0,0.0,0.0,0.0,0.0,0.0,0.0,0.0,0.0,0.0,0.0,0.0,0.0,LogViscosity873K,873,2.9616165161132812,LogViscosity873K
1659600145001,Na,O,Pb,Si,X,X,X,X,X,X,X,X,X,X,X,X,X,0.2333333333333333,0.5249999999999999,0.075,0.16666666666666666,0.0,0.0,0.0,0.0,0.0,0.0,0.0,0.0,0.0,0.0,0.0,0.0,0.0,LogViscosity873K,873,4.565481185913086,LogViscosity873K
1659600145002,Na,O,Pb,Si,X,X,X,X,X,X,X,X,X,X,X,X,X,0.26666666666666666,0.5166666666666666,0.05,0.16666666666666666,0.0,0.0,0.0,0.0,0.0,0.0,0.0,0.0,0.0,0.0,0.0,0.0,0.0,LogViscosity873K,873,4.668561935424805,LogViscosity873K
1659600145003,Cd,Na,O,Pb,Si,X,X,X,X,X,X,X,X,X,X,X,X,0.0125,0.15,0.5458333333333333,0.125,0.16666666666666666,0.0,0.0,0.0,0.0,0.0,0.0,0.0,0.0,0.0,0.0,0.0,0.0,LogViscosity873K,873,3.48445463180542,LogViscosity873K
1659600145004,Cd,O,Pb,Si,X,X,X,X,X,X,X,X,X,X,X,X,X,0.025,0.5833333333333333,0.225,0.16666666666666666,0.0,0.0,0.0,0.0,0.0,0.0,0.0,0.0,0.0,0.0,0.0,0.0,0.0,LogViscosity873K,873,4.913712024688722,LogViscosity873K
1659600145005,Cd,Na,O,Pb,Si,X,X,X,X,X,X,X,X,X,X,X,X,0.025,0.03333333333333333,0.575,0.2,0.16666666666666666,0.0,0.0,0.0,0.0,0.0,0.0,0.0,0.0,0.0,0.0,0.0,0.0,LogViscosity873K,873,4.507502555847168,LogViscosity873K
1659600145006,Cd,Na,O,Pb,Si,X,X,X,X,X,X,X,X,X,X,X,X,0.025,0.06666666666666668,0.5666666666666667,0.175,0.16666666666666666,0.0,0.0,0.0,0.0,0.0,0.0,0.0,0.0,0.0,0.0,0.0,0.0,LogViscosity873K,873,4.142771720886231,LogViscosity873K
1659600145007,Cd,Na,O,Pb,Si,X,X,X,X,X,X,X,X,X,X,X,X,0.025,0.1,0.5583333333333333,0.15,0.16666666666666666,0.0,0.0,0.0,0.0,0.0,0.0,0.0,0.0,0.0,0.0,0.0,0.0,LogViscosity873K,873,3.3557643890380864,LogViscosity873K
1659600145008,Cd,Na,O,Pb,Si,X,X,X,X,X,X,X,X,X,X,X,X,0.025,0.13333333333333333,0.55,0.125,0.16666666666666666,0.0,0.0,0.0,0.0,0.0,0.0,0.0,0.0,0.0,0.0,0.0,0.0,LogViscosity873K,873,3.7822442054748535,LogViscosity873K
1659600145009,Cd,Na,O,Pb,Si,X,X,X,X,X,X,X,X,X,X,X,X,0.025,0.16666666666666666,0.5416666666666666,0.1,0.16666666666666666,0.0,0.0,0.0,0.0,0.0,0.0,0.0,0.0,0.0,0.0,0.0,0.0,LogViscosity873K,873,3.88883113861084,LogViscosity873K
1659600145010,Cd,Na,O,Pb,Si,X,X,X,X,X,X,X,X,X,X,X,X,0.025,0.2,0.5333333333333333,0.075,0.16666666666666666,0.0,0.0,0.0,0.0,0.0,0.0,0.0,0.0,0.0,0.0,0.0,0.0,LogViscosity873K,873,4.0098628997802725,LogViscosity873K
1659600145011,Cd,O,Pb,Si,X,X,X,X,X,X,X,X,X,X,X,X,X,0.05,0.5833333333333333,0.2,0.16666666666666666,0.0,0.0,0.0,0.0,0.0,0.0,0.0,0.0,0.0,0.0,0.0,0.0,0.0,LogViscosity873K,873,5.237813949584961,LogViscosity873K
1659600145012,Cd,Na,O,Pb,Si,X,X,X,X,X,X,X,X,X,X,X,X,0.05,0.03333333333333333,0.575,0.175,0.16666666666666666,0.0,0.0,0.0,0.0,0.0,0.0,0.0,0.0,0.0,0.0,0.0,0.0,LogViscosity873K,873,4.680893421173097,LogViscosity873K
1659600145013,Cd,Na,O,Pb,Si,X,X,X,X,X,X,X,X,X,X,X,X,0.05,0.06666666666666668,0.5666666666666667,0.15,0.16666666666666666,0.0,0.0,0.0,0.0,0.0,0.0,0.0,0.0,0.0,0.0,0.0,0.0,LogViscosity873K,873,4.507630825042725,LogViscosity873K
1659600145014,Cd,Na,O,Pb,Si,X,X,X,X,X,X,X,X,X,X,X,X,0.05,0.1,0.5583333333333333,0.125,0.16666666666666666,0.0,0.0,0.0,0.0,0.0,0.0,0.0,0.0,0.0,0.0,0.0,0.0,LogViscosity873K,873,4.280318737030028,LogViscosity873K
1659600145015,Cd,Na,O,Pb,Si,X,X,X,X,X,X,X,X,X,X,X,X,0.05,0.13333333333333333,0.55,0.1,0.16666666666666666,0.0,0.0,0.0,0.0,0.0,0.0,0.0,0.0,0.0,0.0,0.0,0.0,LogViscosity873K,873,3.8099112510681152,LogViscosity873K
1659600145016,Cd,Na,O,Pb,Si,X,X,X,X,X,X,X,X,X,X,X,X,0.05,0.16666666666666666,0.5416666666666666,0.075,0.16666666666666666,0.0,0.0,0.0,0.0,0.0,0.0,0.0,0.0,0.0,0.0,0.0,0.0,LogViscosity873K,873,3.873607635498047,LogViscosity873K
1659600145017,Cd,O,Pb,Si,X,X,X,X,X,X,X,X,X,X,X,X,X,0.075,0.5833333333333333,0.175,0.16666666666666666,0.0,0.0,0.0,0.0,0.0,0.0,0.0,0.0,0.0,0.0,0.0,0.0,0.0,LogViscosity873K,873,5.412487983703613,LogViscosity873K
1659600145018,Cd,Na,O,Pb,Si,X,X,X,X,X,X,X,X,X,X,X,X,0.075,0.03333333333333333,0.575,0.15,0.16666666666666666,0.0,0.0,0.0,0.0,0.0,0.0,0.0,0.0,0.0,0.0,0.0,0.0,LogViscosity873K,873,5.307751655578613,LogViscosity873K
1659600145019,Cd,Na,O,Pb,Si,X,X,X,X,X,X,X,X,X,X,X,X,0.075,0.06666666666666668,0.5666666666666667,0.125,0.16666666666666666,0.0,0.0,0.0,0.0,0.0,0.0,0.0,0.0,0.0,0.0,0.0,0.0,LogViscosity873K,873,4.9749579429626465,LogViscosity873K
1659600145020,Cd,Na,O,Pb,Si,X,X,X,X,X,X,X,X,X,X,X,X,0.075,0.1,0.5583333333333333,0.1,0.16666666666666666,0.0,0.0,0.0,0.0,0.0,0.0,0.0,0.0,0.0,0.0,0.0,0.0,LogViscosity873K,873,4.361045837402344,LogViscosity873K
1659600145021,Cd,Na,O,Pb,Si,X,X,X,X,X,X,X,X,X,X,X,X,0.075,0.13333333333333333,0.55,0.075,0.16666666666666666,0.0,0.0,0.0,0.0,0.0,0.0,0.0,0.0,0.0,0.0,0.0,0.0,LogViscosity873K,873,4.463084697723389,LogViscosity873K
1659600145022,Cd,O,Pb,Si,X,X,X,X,X,X,X,X,X,X,X,X,X,0.1,0.5833333333333333,0.15,0.16666666666666666,0.0,0.0,0.0,0.0,0.0,0.0,0.0,0.0,0.0,0.0,0.0,0.0,0.0,LogViscosity873K,873,6.698969841003418,LogViscosity873K
1659600145023,Cd,Na,O,Pb,Si,X,X,X,X,X,X,X,X,X,X,X,X,0.1,0.03333333333333333,0.575,0.125,0.16666666666666666,0.0,0.0,0.0,0.0,0.0,0.0,0.0,0.0,0.0,0.0,0.0,0.0,LogViscosity873K,873,5.501264572143555,LogViscosity873K
1659600145024,Cd,Na,O,Pb,Si,X,X,X,X,X,X,X,X,X,X,X,X,0.1,0.06666666666666668,0.5666666666666667,0.1,0.16666666666666666,0.0,0.0,0.0,0.0,0.0,0.0,0.0,0.0,0.0,0.0,0.0,0.0,LogViscosity873K,873,5.10053825378418,LogViscosity873K
1659600145025,Cd,Na,O,Pb,Si,X,X,X,X,X,X,X,X,X,X,X,X,0.1,0.1,0.5583333333333333,0.075,0.16666666666666666,0.0,0.0,0.0,0.0,0.0,0.0,0.0,0.0,0.0,0.0,0.0,0.0,LogViscosity873K,873,4.511143684387207,LogViscosity873K
1659600145026,Cd,Na,O,Pb,Si,X,X,X,X,X,X,X,X,X,X,X,X,0.125,0.03333333333333333,0.575,0.1,0.16666666666666666,0.0,0.0,0.0,0.0,0.0,0.0,0.0,0.0,0.0,0.0,0.0,0.0,LogViscosity873K,873,6.29241943359375,LogViscosity873K
1659600145027,Cd,Na,O,Pb,Si,X,X,X,X,X,X,X,X,X,X,X,X,0.125,0.06666666666666668,0.5666666666666667,0.075,0.16666666666666666,0.0,0.0,0.0,0.0,0.0,0.0,0.0,0.0,0.0,0.0,0.0,0.0,LogViscosity873K,873,5.8907647132873535,LogViscosity873K
1659600145028,Cd,Na,O,Pb,Si,X,X,X,X,X,X,X,X,X,X,X,X,0.125,0.1,0.5583333333333333,0.05,0.16666666666666666,0.0,0.0,0.0,0.0,0.0,0.0,0.0,0.0,0.0,0.0,0.0,0.0,LogViscosity873K,873,5.623425006866455,LogViscosity873K
1659600145029,Cd,Na,O,Pb,Si,X,X,X,X,X,X,X,X,X,X,X,X,0.125,0.13333333333333333,0.5499999999999999,0.025,0.16666666666666666,0.0,0.0,0.0,0.0,0.0,0.0,0.0,0.0,0.0,0.0,0.0,0.0,LogViscosity873K,873,5.496798515319824,LogViscosity873K
1659600145030,Cd,Na,O,Si,X,X,X,X,X,X,X,X,X,X,X,X,X,0.125,0.16666666666666666,0.5416666666666666,0.16666666666666666,0.0,0.0,0.0,0.0,0.0,0.0,0.0,0.0,0.0,0.0,0.0,0.0,0.0,LogViscosity873K,873,5.5523715019226065,LogViscosity873K
1659600145031,Bi,O,Pb,Si,X,X,X,X,X,X,X,X,X,X,X,X,X,0.010241024102410241,0.5794846151281794,0.25642564256425643,0.15384871820515386,0.0,0.0,0.0,0.0,0.0,0.0,0.0,0.0,0.0,0.0,0.0,0.0,0.0,LogViscosity873K,873,3.575249195098877,LogViscosity873K
1659600145032,Bi,Na,O,Pb,Si,X,X,X,X,X,X,X,X,X,X,X,X,0.010241024102410241,0.0342034203420342,0.5709337600426709,0.23077307730773075,0.15384871820515386,0.0,0.0,0.0,0.0,0.0,0.0,0.0,0.0,0.0,0.0,0.0,0.0,LogViscosity873K,873,2.792328357696533,LogViscosity873K
1659600145033,Bi,Na,O,Pb,Si,X,X,X,X,X,X,X,X,X,X,X,X,0.01024,0.06839999999999999,0.5623766666666666,0.20515,0.15383333333333332,0.0,0.0,0.0,0.0,0.0,0.0,0.0,0.0,0.0,0.0,0.0,0.0,LogViscosity873K,873,2.5868513584136963,LogViscosity873K
1659600145034,Bi,Na,O,Pb,Si,X,X,X,X,X,X,X,X,X,X,X,X,0.010241024102410241,0.10254358769210252,0.5538487182051538,0.17951795179517951,0.15384871820515386,0.0,0.0,0.0,0.0,0.0,0.0,0.0,0.0,0.0,0.0,0.0,0.0,LogViscosity873K,873,2.122843742370605,LogViscosity873K
1659600145035,Bi,Na,O,Pb,Si,X,X,X,X,X,X,X,X,X,X,X,X,0.010241024102410241,0.1367470080341368,0.5452978631196453,0.15386538653865384,0.15384871820515386,0.0,0.0,0.0,0.0,0.0,0.0,0.0,0.0,0.0,0.0,0.0,0.0,LogViscosity873K,873,2.15183973312378,LogViscosity873K
1659600145036,Bi,Na,O,Pb,Si,X,X,X,X,X,X,X,X,X,X,X,X,0.010241024102410241,0.17095042837617094,0.5367470080341368,0.1282128212821282,0.15384871820515386,0.0,0.0,0.0,0.0,0.0,0.0,0.0,0.0,0.0,0.0,0.0,0.0,LogViscosity873K,873,3.093277931213379,LogViscosity873K
1659600145037,Bi,Na,O,Pb,Si,X,X,X,X,X,X,X,X,X,X,X,X,0.010241024102410241,0.2051538487182051,0.5281961529486282,0.1025602560256026,0.15384871820515386,0.0,0.0,0.0,0.0,0.0,0.0,0.0,0.0,0.0,0.0,0.0,0.0,LogViscosity873K,873,4.061493396759033,LogViscosity873K
1659600145039,Bi,O,Pb,Si,X,X,X,X,X,X,X,X,X,X,X,X,X,0.02104,0.5754433333333333,0.26315,0.14036666666666664,0.0,0.0,0.0,0.0,0.0,0.0,0.0,0.0,0.0,0.0,0.0,0.0,0.0,LogViscosity873K,873,3.475404739379884,LogViscosity873K
1659600145040,Bi,Na,O,Pb,Si,X,X,X,X,X,X,X,X,X,X,X,X,0.02104,0.01753333333333333,0.5710599999999999,0.25,0.14036666666666664,0.0,0.0,0.0,0.0,0.0,0.0,0.0,0.0,0.0,0.0,0.0,0.0,LogViscosity873K,873,3.277939796447754,LogViscosity873K
1659600145041,Bi,Na,O,Pb,Si,X,X,X,X,X,X,X,X,X,X,X,X,0.021040000000000003,0.03506666666666666,0.5666766666666666,0.23685,0.14036666666666664,0.0,0.0,0.0,0.0,0.0,0.0,0.0,0.0,0.0,0.0,0.0,0.0,LogViscosity873K,873,2.991764545440674,LogViscosity873K
1659600145042,Bi,Na,O,Pb,Si,X,X,X,X,X,X,X,X,X,X,X,X,0.02104,0.05259999999999998,0.5622933333333333,0.2237,0.14036666666666664,0.0,0.0,0.0,0.0,0.0,0.0,0.0,0.0,0.0,0.0,0.0,0.0,LogViscosity873K,873,2.6019268035888667,LogViscosity873K
1659600145046,Bi,Na,O,Pb,Si,X,X,X,X,X,X,X,X,X,X,X,X,0.021037896210378958,0.17544912175449118,0.531573509315735,0.1315868413158684,0.14035263140352627,0.0,0.0,0.0,0.0,0.0,0.0,0.0,0.0,0.0,0.0,0.0,0.0,LogViscosity873K,873,2.3158953189849854,LogViscosity873K
1659600145047,Bi,Na,O,Pb,Si,X,X,X,X,X,X,X,X,X,X,X,X,0.021040000000000003,0.21053333333333332,0.52281,0.10525,0.14036666666666664,0.0,0.0,0.0,0.0,0.0,0.0,0.0,0.0,0.0,0.0,0.0,0.0,LogViscosity873K,873,3.567662715911865,LogViscosity873K
1659600145049,Bi,O,Pb,Si,X,X,X,X,X,X,X,X,X,X,X,X,X,0.03244,0.5711766666666667,0.27025,0.12613333333333332,0.0,0.0,0.0,0.0,0.0,0.0,0.0,0.0,0.0,0.0,0.0,0.0,0.0,LogViscosity873K,873,3.4094023704528813,LogViscosity873K
1659600145050,Bi,Na,O,Pb,Si,X,X,X,X,X,X,X,X,X,X,X,X,0.032436756324367565,0.0360630603606306,0.5621537846215378,0.2432256774322568,0.1261207212612072,0.0,0.0,0.0,0.0,0.0,0.0,0.0,0.0,0.0,0.0,0.0,0.0,LogViscosity873K,873,3.5382676124572754,LogViscosity873K
1659600145053,Bi,Na,O,Pb,Si,X,X,X,X,X,X,X,X,X,X,X,X,0.03243999999999999,0.14413333333333336,0.5351433333333333,0.16215,0.12613333333333332,0.0,0.0,0.0,0.0,0.0,0.0,0.0,0.0,0.0,0.0,0.0,0.0,LogViscosity873K,873,2.6205995082855225,LogViscosity873K
1659600145054,Bi,Na,O,Pb,Si,X,X,X,X,X,X,X,X,X,X,X,X,0.032436756324367565,0.1801819818018198,0.5261240542612404,0.13513648635136485,0.1261207212612072,0.0,0.0,0.0,0.0,0.0,0.0,0.0,0.0,0.0,0.0,0.0,0.0,LogViscosity873K,873,3.591814994812012,LogViscosity873K
1659600145056,Bi,Na,O,Pb,Si,X,X,X,X,X,X,X,X,X,X,X,X,0.044440000000000014,0.03706666666666666,0.5573933333333333,0.25,0.1111,0.0,0.0,0.0,0.0,0.0,0.0,0.0,0.0,0.0,0.0,0.0,0.0,LogViscosity873K,873,2.7440168857574463,LogViscosity873K
1659600145059,Bi,Na,O,Pb,Si,X,X,X,X,X,X,X,X,X,X,X,X,0.044440000000000014,0.11113333333333332,0.5388766666666667,0.19445,0.1111,0.0,0.0,0.0,0.0,0.0,0.0,0.0,0.0,0.0,0.0,0.0,0.0,LogViscosity873K,873,1.477125883102417,LogViscosity873K
1659600145060,Bi,Na,O,Pb,Si,X,X,X,X,X,X,X,X,X,X,X,X,0.04444444444444445,0.14814814814814814,0.5296296296296296,0.16666666666666666,0.1111111111111111,0.0,0.0,0.0,0.0,0.0,0.0,0.0,0.0,0.0,0.0,0.0,0.0,LogViscosity873K,873,2.575542449951172,LogViscosity873K
1659600145061,Bi,O,Pb,Si,X,X,X,X,X,X,X,X,X,X,X,X,X,0.05716,0.5619066666666667,0.2857,0.09523333333333334,0.0,0.0,0.0,0.0,0.0,0.0,0.0,0.0,0.0,0.0,0.0,0.0,0.0,LogViscosity873K,873,6.03572416305542,LogViscosity873K
1659600145062,Bi,Na,O,Pb,Si,X,X,X,X,X,X,X,X,X,X,X,X,0.05716,0.038066666666666665,0.5523899999999999,0.25715,0.09523333333333334,0.0,0.0,0.0,0.0,0.0,0.0,0.0,0.0,0.0,0.0,0.0,0.0,LogViscosity873K,873,1.9379262924194336,LogViscosity873K
1659600145063,Bi,Na,O,Pb,Si,X,X,X,X,X,X,X,X,X,X,X,X,0.05716,0.07619999999999999,0.5428566666666667,0.22855,0.09523333333333334,0.0,0.0,0.0,0.0,0.0,0.0,0.0,0.0,0.0,0.0,0.0,0.0,LogViscosity873K,873,1.4541277885437012,LogViscosity873K
1659600145064,Bi,Na,O,Pb,Si,X,X,X,X,X,X,X,X,X,X,X,X,0.05716,0.11426666666666666,0.5333399999999999,0.2,0.09523333333333334,0.0,0.0,0.0,0.0,0.0,0.0,0.0,0.0,0.0,0.0,0.0,0.0,LogViscosity873K,873,1.6559298038482666,LogViscosity873K
1659600145065,Bi,Na,O,Pb,Si,X,X,X,X,X,X,X,X,X,X,X,X,0.05715428457154285,0.1523847615238476,0.523804286238043,0.1714328567143286,0.09522381095223814,0.0,0.0,0.0,0.0,0.0,0.0,0.0,0.0,0.0,0.0,0.0,0.0,LogViscosity873K,873,2.9972691535949703,LogViscosity873K
1659600145066,Bi,O,Pb,Si,X,X,X,X,X,X,X,X,X,X,X,X,X,0.0706,0.5568666666666666,0.29410000000000003,0.07843333333333333,0.0,0.0,0.0,0.0,0.0,0.0,0.0,0.0,0.0,0.0,0.0,0.0,0.0,LogViscosity873K,873,7.5161075592041025,LogViscosity873K
1659600145067,Bi,Na,O,Pb,Si,X,X,X,X,X,X,X,X,X,X,X,X,0.0706,0.0392,0.5470666666666666,0.2647,0.07843333333333333,0.0,0.0,0.0,0.0,0.0,0.0,0.0,0.0,0.0,0.0,0.0,0.0,LogViscosity873K,873,1.4115798473358154,LogViscosity873K
1659600145068,Bi,Na,O,Pb,Si,X,X,X,X,X,X,X,X,X,X,X,X,0.0706,0.0784,0.5372666666666667,0.2353,0.07843333333333333,0.0,0.0,0.0,0.0,0.0,0.0,0.0,0.0,0.0,0.0,0.0,0.0,LogViscosity873K,873,1.3960375785827643,LogViscosity873K
1659600145069,Bi,Na,O,Pb,Si,X,X,X,X,X,X,X,X,X,X,X,X,0.0705929407059294,0.117654901176549,0.5274472552744726,0.20587941205879412,0.07842549078425491,0.0,0.0,0.0,0.0,0.0,0.0,0.0,0.0,0.0,0.0,0.0,0.0,LogViscosity873K,873,2.270761251449585,LogViscosity873K
1659600145073,Bi,Na,O,Pb,Si,X,X,X,X,X,X,X,X,X,X,X,X,0.08484848484848484,0.1212121212121212,0.5212121212121211,0.2121212121212121,0.06060606060606059,0.0,0.0,0.0,0.0,0.0,0.0,0.0,0.0,0.0,0.0,0.0,0.0,LogViscosity873K,873,7.559652328491211,LogViscosity873K
1659600184760,O,Pb,Si,X,X,X,X,X,X,X,X,X,X,X,X,X,X,0.5813333333333333,0.256,0.16266666666666665,0.0,0.0,0.0,0.0,0.0,0.0,0.0,0.0,0.0,0.0,0.0,0.0,0.0,0.0,LogViscosity873K,873,4.849539756774902,LogViscosity873K
1659600184762,O,Pb,Si,X,X,X,X,X,X,X,X,X,X,X,X,X,X,0.5776666666666667,0.267,0.15533333333333332,0.0,0.0,0.0,0.0,0.0,0.0,0.0,0.0,0.0,0.0,0.0,0.0,0.0,0.0,LogViscosity873K,873,4.102631092071533,LogViscosity873K
1659600184768,Li,O,Pb,Si,X,X,X,X,X,X,X,X,X,X,X,X,X,0.016666666666666666,0.5791666666666666,0.2375,0.16666666666666666,0.0,0.0,0.0,0.0,0.0,0.0,0.0,0.0,0.0,0.0,0.0,0.0,0.0,LogViscosity873K,873,4.195174217224121,LogViscosity873K
1659600184769,Li,O,Pb,Si,X,X,X,X,X,X,X,X,X,X,X,X,X,0.03333333333333333,0.575,0.225,0.16666666666666666,0.0,0.0,0.0,0.0,0.0,0.0,0.0,0.0,0.0,0.0,0.0,0.0,0.0,LogViscosity873K,873,3.3250508308410645,LogViscosity873K
1659600184770,Li,O,Pb,Si,X,X,X,X,X,X,X,X,X,X,X,X,X,0.05,0.5708333333333333,0.2125,0.16666666666666666,0.0,0.0,0.0,0.0,0.0,0.0,0.0,0.0,0.0,0.0,0.0,0.0,0.0,LogViscosity873K,873,3.0198774337768564,LogViscosity873K
1659600184771,Li,O,Pb,Si,X,X,X,X,X,X,X,X,X,X,X,X,X,0.06666666666666668,0.5666666666666667,0.2,0.16666666666666666,0.0,0.0,0.0,0.0,0.0,0.0,0.0,0.0,0.0,0.0,0.0,0.0,0.0,LogViscosity873K,873,3.747910976409912,LogViscosity873K
1659600184772,Li,O,Pb,Si,X,X,X,X,X,X,X,X,X,X,X,X,X,0.1,0.5583333333333333,0.175,0.16666666666666666,0.0,0.0,0.0,0.0,0.0,0.0,0.0,0.0,0.0,0.0,0.0,0.0,0.0,LogViscosity873K,873,4.979826927185059,LogViscosity873K
1659600184774,K,O,Pb,Si,X,X,X,X,X,X,X,X,X,X,X,X,X,0.016666666666666666,0.5791666666666666,0.2375,0.16666666666666666,0.0,0.0,0.0,0.0,0.0,0.0,0.0,0.0,0.0,0.0,0.0,0.0,0.0,LogViscosity873K,873,4.059479236602783,LogViscosity873K
1659600184775,K,O,Pb,Si,X,X,X,X,X,X,X,X,X,X,X,X,X,0.03333333333333333,0.575,0.225,0.16666666666666666,0.0,0.0,0.0,0.0,0.0,0.0,0.0,0.0,0.0,0.0,0.0,0.0,0.0,LogViscosity873K,873,3.5963587760925293,LogViscosity873K
1659600184776,K,O,Pb,Si,X,X,X,X,X,X,X,X,X,X,X,X,X,0.05,0.5708333333333333,0.2125,0.16666666666666666,0.0,0.0,0.0,0.0,0.0,0.0,0.0,0.0,0.0,0.0,0.0,0.0,0.0,LogViscosity873K,873,3.237596035003662,LogViscosity873K
1659600184781,Mg,O,Pb,Si,X,X,X,X,X,X,X,X,X,X,X,X,X,0.0125,0.5833333333333333,0.2375,0.16666666666666666,0.0,0.0,0.0,0.0,0.0,0.0,0.0,0.0,0.0,0.0,0.0,0.0,0.0,LogViscosity873K,873,4.923681735992432,LogViscosity873K
1659600184782,Mg,O,Pb,Si,X,X,X,X,X,X,X,X,X,X,X,X,X,0.025,0.5833333333333333,0.225,0.16666666666666666,0.0,0.0,0.0,0.0,0.0,0.0,0.0,0.0,0.0,0.0,0.0,0.0,0.0,LogViscosity873K,873,4.830685615539551,LogViscosity873K
1659600184783,Mg,O,Pb,Si,X,X,X,X,X,X,X,X,X,X,X,X,X,0.0375,0.5833333333333333,0.2125,0.16666666666666666,0.0,0.0,0.0,0.0,0.0,0.0,0.0,0.0,0.0,0.0,0.0,0.0,0.0,LogViscosity873K,873,4.851942539215088,LogViscosity873K
1659600184784,Mg,O,Pb,Si,X,X,X,X,X,X,X,X,X,X,X,X,X,0.05,0.5833333333333333,0.2,0.16666666666666666,0.0,0.0,0.0,0.0,0.0,0.0,0.0,0.0,0.0,0.0,0.0,0.0,0.0,LogViscosity873K,873,5.6625003814697275,LogViscosity873K
1659600184785,Mg,O,Pb,Si,X,X,X,X,X,X,X,X,X,X,X,X,X,0.075,0.5833333333333333,0.175,0.16666666666666666,0.0,0.0,0.0,0.0,0.0,0.0,0.0,0.0,0.0,0.0,0.0,0.0,0.0,LogViscosity873K,873,6.0720038414001465,LogViscosity873K
1659600184786,O,Pb,Si,X,X,X,X,X,X,X,X,X,X,X,X,X,X,0.5854333333333333,0.2437,0.17086666666666664,0.0,0.0,0.0,0.0,0.0,0.0,0.0,0.0,0.0,0.0,0.0,0.0,0.0,0.0,LogViscosity873K,873,5.016416549682617,LogViscosity873K
1659600184787,O,Pb,Si,X,X,X,X,X,X,X,X,X,X,X,X,X,X,0.5873,0.2381,0.1746,0.0,0.0,0.0,0.0,0.0,0.0,0.0,0.0,0.0,0.0,0.0,0.0,0.0,0.0,LogViscosity873K,873,5.01320743560791,LogViscosity873K
1659600184788,O,Pb,Si,X,X,X,X,X,X,X,X,X,X,X,X,X,X,0.5891666666666667,0.2325,0.17833333333333334,0.0,0.0,0.0,0.0,0.0,0.0,0.0,0.0,0.0,0.0,0.0,0.0,0.0,0.0,LogViscosity873K,873,5.257979393005371,LogViscosity873K
1659600184789,O,Pb,Si,X,X,X,X,X,X,X,X,X,X,X,X,X,X,0.5909333333333333,0.2272,0.18186666666666665,0.0,0.0,0.0,0.0,0.0,0.0,0.0,0.0,0.0,0.0,0.0,0.0,0.0,0.0,LogViscosity873K,873,5.494979381561278,LogViscosity873K
1659600184790,O,Pb,Si,X,X,X,X,X,X,X,X,X,X,X,X,X,X,0.5925333333333334,0.2224,0.18506666666666666,0.0,0.0,0.0,0.0,0.0,0.0,0.0,0.0,0.0,0.0,0.0,0.0,0.0,0.0,LogViscosity873K,873,5.848062992095947,LogViscosity873K
1659600184792,O,Pb,Si,X,X,X,X,X,X,X,X,X,X,X,X,X,X,0.5957333333333333,0.2128,0.19146666666666667,0.0,0.0,0.0,0.0,0.0,0.0,0.0,0.0,0.0,0.0,0.0,0.0,0.0,0.0,LogViscosity873K,873,6.309788227081299,LogViscosity873K
1659600184793,O,Pb,Si,Zn,X,X,X,X,X,X,X,X,X,X,X,X,X,0.5833333333333333,0.24375,0.16666666666666666,0.00625,0.0,0.0,0.0,0.0,0.0,0.0,0.0,0.0,0.0,0.0,0.0,0.0,0.0,LogViscosity873K,873,4.546446800231934,LogViscosity873K
1659600184794,O,Pb,Si,Zn,X,X,X,X,X,X,X,X,X,X,X,X,X,0.5833333333333333,0.2375,0.16666666666666666,0.0125,0.0,0.0,0.0,0.0,0.0,0.0,0.0,0.0,0.0,0.0,0.0,0.0,0.0,LogViscosity873K,873,4.703139305114746,LogViscosity873K
1659600184795,O,Pb,Si,Zn,X,X,X,X,X,X,X,X,X,X,X,X,X,0.5833333333333334,0.23125,0.16666666666666666,0.01875,0.0,0.0,0.0,0.0,0.0,0.0,0.0,0.0,0.0,0.0,0.0,0.0,0.0,LogViscosity873K,873,4.506936550140381,LogViscosity873K
1659600184796,O,Pb,Si,Zn,X,X,X,X,X,X,X,X,X,X,X,X,X,0.5833333333333334,0.225,0.16666666666666666,0.025,0.0,0.0,0.0,0.0,0.0,0.0,0.0,0.0,0.0,0.0,0.0,0.0,0.0,LogViscosity873K,873,4.909699440002441,LogViscosity873K
1659600184797,O,Pb,Si,Zn,X,X,X,X,X,X,X,X,X,X,X,X,X,0.5833333333333333,0.21875,0.16666666666666666,0.03125,0.0,0.0,0.0,0.0,0.0,0.0,0.0,0.0,0.0,0.0,0.0,0.0,0.0,LogViscosity873K,873,5.189704418182373,LogViscosity873K
1659600184798,O,Pb,Si,Zn,X,X,X,X,X,X,X,X,X,X,X,X,X,0.5833333333333333,0.2125,0.16666666666666666,0.0375,0.0,0.0,0.0,0.0,0.0,0.0,0.0,0.0,0.0,0.0,0.0,0.0,0.0,LogViscosity873K,873,5.298905849456787,LogViscosity873K
1659600184799,O,Pb,Si,Zn,X,X,X,X,X,X,X,X,X,X,X,X,X,0.5833333333333334,0.2,0.16666666666666666,0.05,0.0,0.0,0.0,0.0,0.0,0.0,0.0,0.0,0.0,0.0,0.0,0.0,0.0,LogViscosity873K,873,5.953582286834718,LogViscosity873K
1659600184800,Li,Na,O,Pb,Si,X,X,X,X,X,X,X,X,X,X,X,X,0.03333333333333333,0.03333333333333333,0.5666666666666667,0.2,0.16666666666666666,0.0,0.0,0.0,0.0,0.0,0.0,0.0,0.0,0.0,0.0,0.0,0.0,LogViscosity873K,873,2.8779468536376966,LogViscosity873K
1659600184806,Li,Na,O,Pb,Si,X,X,X,X,X,X,X,X,X,X,X,X,0.03333333333333333,0.2333333333333333,0.5166666666666666,0.05,0.16666666666666666,0.0,0.0,0.0,0.0,0.0,0.0,0.0,0.0,0.0,0.0,0.0,0.0,LogViscosity873K,873,4.123933792114259,LogViscosity873K
1659600184844,K,Na,O,Pb,Si,X,X,X,X,X,X,X,X,X,X,X,X,0.06666666666666668,0.2,0.5166666666666666,0.05,0.16666666666666666,0.0,0.0,0.0,0.0,0.0,0.0,0.0,0.0,0.0,0.0,0.0,0.0,LogViscosity873K,873,3.789051532745361,LogViscosity873K
1659600184849,K,Na,O,Pb,Si,X,X,X,X,X,X,X,X,X,X,X,X,0.05,0.016666666666666666,0.5666666666666667,0.2,0.16666666666666666,0.0,0.0,0.0,0.0,0.0,0.0,0.0,0.0,0.0,0.0,0.0,0.0,LogViscosity873K,873,3.782008647918701,LogViscosity873K
1659600184851,K,Na,O,Pb,Si,X,X,X,X,X,X,X,X,X,X,X,X,0.016666666666666666,0.05,0.5666666666666667,0.2,0.16666666666666666,0.0,0.0,0.0,0.0,0.0,0.0,0.0,0.0,0.0,0.0,0.0,0.0,LogViscosity873K,873,3.771585941314697,LogViscosity873K
1659600184860,K,Na,O,Pb,Si,X,X,X,X,X,X,X,X,X,X,X,X,0.13333333333333333,0.03333333333333333,0.5416666666666666,0.125,0.16666666666666666,0.0,0.0,0.0,0.0,0.0,0.0,0.0,0.0,0.0,0.0,0.0,0.0,LogViscosity873K,873,4.123380184173584,LogViscosity873K
1659600184875,B,O,Pb,Si,X,X,X,X,X,X,X,X,X,X,X,X,X,0.12172,0.5739133333333333,0.2174,0.08696666666666666,0.0,0.0,0.0,0.0,0.0,0.0,0.0,0.0,0.0,0.0,0.0,0.0,0.0,LogViscosity873K,873,2.2475101947784424,LogViscosity873K
1659600184876,B,O,Pb,X,X,X,X,X,X,X,X,X,X,X,X,X,X,0.2,0.55,0.25,0.0,0.0,0.0,0.0,0.0,0.0,0.0,0.0,0.0,0.0,0.0,0.0,0.0,0.0,LogViscosity873K,873,2.447589159011841,LogViscosity873K
1659600184877,B,O,Pb,Si,X,X,X,X,X,X,X,X,X,X,X,X,X,0.033880000000000014,0.5932200000000001,0.2034,0.1695,0.0,0.0,0.0,0.0,0.0,0.0,0.0,0.0,0.0,0.0,0.0,0.0,0.0,LogViscosity873K,873,4.984166145324707,LogViscosity873K
1659600184878,B,O,Pb,Si,X,X,X,X,X,X,X,X,X,X,X,X,X,0.05715428457154285,0.5857147618571477,0.21427857214278573,0.1428523814285238,0.0,0.0,0.0,0.0,0.0,0.0,0.0,0.0,0.0,0.0,0.0,0.0,0.0,LogViscosity873K,873,3.954843997955322,LogViscosity873K
1659600184879,B,O,Pb,Si,X,X,X,X,X,X,X,X,X,X,X,X,X,0.07408000000000001,0.5802533333333333,0.2222,0.12346666666666667,0.0,0.0,0.0,0.0,0.0,0.0,0.0,0.0,0.0,0.0,0.0,0.0,0.0,LogViscosity873K,873,3.017906665802002,LogViscosity873K
1659600184880,B,O,Pb,Si,X,X,X,X,X,X,X,X,X,X,X,X,X,0.01212,0.5939466666666666,0.2121,0.18183333333333326,0.0,0.0,0.0,0.0,0.0,0.0,0.0,0.0,0.0,0.0,0.0,0.0,0.0,LogViscosity873K,873,5.732851028442383,LogViscosity873K
1659600184881,B,O,Pb,Si,X,X,X,X,X,X,X,X,X,X,X,X,X,0.031760000000000004,0.5873066666666666,0.2222,0.15873333333333334,0.0,0.0,0.0,0.0,0.0,0.0,0.0,0.0,0.0,0.0,0.0,0.0,0.0,LogViscosity873K,873,4.367473602294922,LogViscosity873K
1659600184882,B,O,Pb,Si,X,X,X,X,X,X,X,X,X,X,X,X,X,0.053320000000000006,0.5799966666666667,0.23335,0.13333333333333333,0.0,0.0,0.0,0.0,0.0,0.0,0.0,0.0,0.0,0.0,0.0,0.0,0.0,LogViscosity873K,873,3.35235595703125,LogViscosity873K
1659600184883,B,O,Pb,Si,X,X,X,X,X,X,X,X,X,X,X,X,X,0.06896000000000001,0.5747066666666667,0.2414,0.11493333333333333,0.0,0.0,0.0,0.0,0.0,0.0,0.0,0.0,0.0,0.0,0.0,0.0,0.0,LogViscosity873K,873,2.245278835296631,LogViscosity873K
1659600184886,O,Pb,Si,X,X,X,X,X,X,X,X,X,X,X,X,X,X,0.5926,0.2222,0.1852,0.0,0.0,0.0,0.0,0.0,0.0,0.0,0.0,0.0,0.0,0.0,0.0,0.0,0.0,LogViscosity873K,873,6.25845193862915,LogViscosity873K
1659600184887,B,O,Pb,Si,X,X,X,X,X,X,X,X,X,X,X,X,X,0.01144,0.5885766666666666,0.22855,0.17143333333333333,0.0,0.0,0.0,0.0,0.0,0.0,0.0,0.0,0.0,0.0,0.0,0.0,0.0,LogViscosity873K,873,5.466046333312988,LogViscosity873K
1659600184888,B,O,Pb,Si,X,X,X,X,X,X,X,X,X,X,X,X,X,0.02984,0.5820933333333334,0.2388,0.14926666666666666,0.0,0.0,0.0,0.0,0.0,0.0,0.0,0.0,0.0,0.0,0.0,0.0,0.0,LogViscosity873K,873,3.8949203491210938,LogViscosity873K
1659600184889,B,O,Pb,Si,X,X,X,X,X,X,X,X,X,X,X,X,X,0.05,0.575,0.25,0.125,0.0,0.0,0.0,0.0,0.0,0.0,0.0,0.0,0.0,0.0,0.0,0.0,0.0,LogViscosity873K,873,2.9489977359771733,LogViscosity873K
1659600184890,B,O,Pb,Si,X,X,X,X,X,X,X,X,X,X,X,X,X,0.06452000000000001,0.5698966666666666,0.25805,0.10753333333333333,0.0,0.0,0.0,0.0,0.0,0.0,0.0,0.0,0.0,0.0,0.0,0.0,0.0,LogViscosity873K,873,2.1514143943786617,LogViscosity873K
1659600184893,O,Pb,Si,X,X,X,X,X,X,X,X,X,X,X,X,X,X,0.5877166666666667,0.23685,0.17543333333333333,0.0,0.0,0.0,0.0,0.0,0.0,0.0,0.0,0.0,0.0,0.0,0.0,0.0,0.0,LogViscosity873K,873,5.124807357788086,LogViscosity873K
1659600184894,B,O,Pb,Si,X,X,X,X,X,X,X,X,X,X,X,X,X,0.010800000000000002,0.5837833333333333,0.24325,0.16216666666666665,0.0,0.0,0.0,0.0,0.0,0.0,0.0,0.0,0.0,0.0,0.0,0.0,0.0,LogViscosity873K,873,4.198943614959717,LogViscosity873K
1659600184895,B,O,Pb,Si,X,X,X,X,X,X,X,X,X,X,X,X,X,0.028162816281628162,0.5774644131079774,0.2535253525352535,0.14084741807514084,0.0,0.0,0.0,0.0,0.0,0.0,0.0,0.0,0.0,0.0,0.0,0.0,0.0,LogViscosity873K,873,2.8586814403533936,LogViscosity873K
1659600184896,B,O,Pb,Si,X,X,X,X,X,X,X,X,X,X,X,X,X,0.04704470447044706,0.5705837250391705,0.26472647264726473,0.11764509784311762,0.0,0.0,0.0,0.0,0.0,0.0,0.0,0.0,0.0,0.0,0.0,0.0,0.0,LogViscosity873K,873,1.9438905715942385,LogViscosity873K
1659600184900,B,O,Pb,Si,X,X,X,X,X,X,X,X,X,X,X,X,X,0.0050799999999999994,0.5814366666666666,0.25315,0.16033333333333333,0.0,0.0,0.0,0.0,0.0,0.0,0.0,0.0,0.0,0.0,0.0,0.0,0.0,LogViscosity873K,873,3.9888758659362793,LogViscosity873K
1659600184901,B,O,Pb,Si,X,X,X,X,X,X,X,X,X,X,X,X,X,0.010241024102410241,0.5794846151281794,0.25642564256425643,0.15384871820515386,0.0,0.0,0.0,0.0,0.0,0.0,0.0,0.0,0.0,0.0,0.0,0.0,0.0,LogViscosity873K,873,3.620985507965088,LogViscosity873K
1659600184902,B,O,Pb,Si,X,X,X,X,X,X,X,X,X,X,X,X,X,0.015598440155984402,0.5774922507749226,0.25972402759724034,0.14718528147185286,0.0,0.0,0.0,0.0,0.0,0.0,0.0,0.0,0.0,0.0,0.0,0.0,0.0,LogViscosity873K,873,2.828057050704956,LogViscosity873K
1659600184903,B,O,Pb,Si,X,X,X,X,X,X,X,X,X,X,X,X,X,0.021040000000000003,0.5754433333333333,0.26315,0.14036666666666664,0.0,0.0,0.0,0.0,0.0,0.0,0.0,0.0,0.0,0.0,0.0,0.0,0.0,LogViscosity873K,873,2.4458260536193848,LogViscosity873K
1659600184904,B,O,Pb,Si,X,X,X,X,X,X,X,X,X,X,X,X,X,0.026680000000000002,0.5733366666666666,0.26665,0.13333333333333333,0.0,0.0,0.0,0.0,0.0,0.0,0.0,0.0,0.0,0.0,0.0,0.0,0.0,LogViscosity873K,873,1.4771256446838381,LogViscosity873K
1659600184905,B,O,Pb,Si,X,X,X,X,X,X,X,X,X,X,X,X,X,0.03244,0.5711766666666667,0.27025,0.12613333333333332,0.0,0.0,0.0,0.0,0.0,0.0,0.0,0.0,0.0,0.0,0.0,0.0,0.0,LogViscosity873K,873,1.2842161655426023,LogViscosity873K
1659600184913,O,Pb,Si,X,X,X,X,X,X,X,X,X,X,X,X,X,X,0.5793666666666667,0.2619,0.15873333333333334,0.0,0.0,0.0,0.0,0.0,0.0,0.0,0.0,0.0,0.0,0.0,0.0,0.0,0.0,LogViscosity873K,873,4.781390190124512,LogViscosity873K
1659600184914,B,O,Pb,Si,X,X,X,X,X,X,X,X,X,X,X,X,X,0.00976,0.5756066666666666,0.2683,0.14633333333333332,0.0,0.0,0.0,0.0,0.0,0.0,0.0,0.0,0.0,0.0,0.0,0.0,0.0,LogViscosity873K,873,3.3157105445861816,LogViscosity873K
1659600184915,B,O,Pb,Si,X,X,X,X,X,X,X,X,X,X,X,X,X,0.02532,0.5696133333333333,0.2785,0.12656666666666666,0.0,0.0,0.0,0.0,0.0,0.0,0.0,0.0,0.0,0.0,0.0,0.0,0.0,LogViscosity873K,873,2.081450223922729,LogViscosity873K
1659600184920,O,Pb,Si,X,X,X,X,X,X,X,X,X,X,X,X,X,X,0.57575,0.27275,0.1515,0.0,0.0,0.0,0.0,0.0,0.0,0.0,0.0,0.0,0.0,0.0,0.0,0.0,0.0,LogViscosity873K,873,4.081908226013184,LogViscosity873K
1659600184921,B,O,Pb,Si,X,X,X,X,X,X,X,X,X,X,X,X,X,0.00932,0.5720966666666667,0.27905,0.13953333333333334,0.0,0.0,0.0,0.0,0.0,0.0,0.0,0.0,0.0,0.0,0.0,0.0,0.0,LogViscosity873K,873,3.1524934768676762,LogViscosity873K
1659600184922,B,O,Pb,Si,X,X,X,X,X,X,X,X,X,X,X,X,X,0.024082408240824086,0.5662599593292663,0.2891789178917892,0.12047871453812048,0.0,0.0,0.0,0.0,0.0,0.0,0.0,0.0,0.0,0.0,0.0,0.0,0.0,LogViscosity873K,873,1.8539490699768064,LogViscosity873K
1659600184927,B,O,Pb,Si,X,X,X,X,X,X,X,X,X,X,X,X,X,0.008879999999999999,0.5688866666666667,0.2889,0.13333333333333333,0.0,0.0,0.0,0.0,0.0,0.0,0.0,0.0,0.0,0.0,0.0,0.0,0.0,LogViscosity873K,873,2.8351776599884038,LogViscosity873K
1659600184928,B,O,Pb,Si,X,X,X,X,X,X,X,X,X,X,X,X,X,0.023000000000000003,0.5632166666666667,0.29885,0.11493333333333333,0.0,0.0,0.0,0.0,0.0,0.0,0.0,0.0,0.0,0.0,0.0,0.0,0.0,LogViscosity873K,873,1.8067355155944824,LogViscosity873K
1659600184933,B,O,Pb,Si,X,X,X,X,X,X,X,X,X,X,X,X,X,0.00852,0.5659633333333334,0.29785,0.12766666666666665,0.0,0.0,0.0,0.0,0.0,0.0,0.0,0.0,0.0,0.0,0.0,0.0,0.0,LogViscosity873K,873,2.760317325592041,LogViscosity873K
1659600184934,B,O,Pb,Si,X,X,X,X,X,X,X,X,X,X,X,X,X,0.02196,0.5604399999999999,0.3077,0.1099,0.0,0.0,0.0,0.0,0.0,0.0,0.0,0.0,0.0,0.0,0.0,0.0,0.0,LogViscosity873K,873,2.4062132835388184,LogViscosity873K
1659600184938,B,O,Pb,Si,X,X,X,X,X,X,X,X,X,X,X,X,X,0.0347965203479652,0.5521781155217813,0.326067393260674,0.08695797086957974,0.0,0.0,0.0,0.0,0.0,0.0,0.0,0.0,0.0,0.0,0.0,0.0,0.0,LogViscosity873K,873,1.9242312908172607,LogViscosity873K
1659600184939,B,O,Pb,Si,X,X,X,X,X,X,X,X,X,X,X,X,X,0.044440000000000014,0.5481433333333334,0.33335000000000004,0.07406666666666667,0.0,0.0,0.0,0.0,0.0,0.0,0.0,0.0,0.0,0.0,0.0,0.0,0.0,LogViscosity873K,873,1.4771199226379397,LogViscosity873K
1659600184941,O,Pb,Si,X,X,X,X,X,X,X,X,X,X,X,X,X,X,0.5957833333333333,0.21265,0.19156666666666666,0.0,0.0,0.0,0.0,0.0,0.0,0.0,0.0,0.0,0.0,0.0,0.0,0.0,0.0,LogViscosity873K,873,6.368686199188232,LogViscosity873K
1659600184943,O,Pb,Si,X,X,X,X,X,X,X,X,X,X,X,X,X,X,0.5920833333333333,0.22375,0.18416666666666665,0.0,0.0,0.0,0.0,0.0,0.0,0.0,0.0,0.0,0.0,0.0,0.0,0.0,0.0,LogViscosity873K,873,5.937993049621582,LogViscosity873K
1659600184944,O,Pb,Si,X,X,X,X,X,X,X,X,X,X,X,X,X,X,0.5910666666666666,0.2268,0.1821333333333333,0.0,0.0,0.0,0.0,0.0,0.0,0.0,0.0,0.0,0.0,0.0,0.0,0.0,0.0,LogViscosity873K,873,5.567233085632324,LogViscosity873K
1659600184945,O,Pb,Si,X,X,X,X,X,X,X,X,X,X,X,X,X,X,0.5891333333333333,0.2326000000000001,0.17826666666666666,0.0,0.0,0.0,0.0,0.0,0.0,0.0,0.0,0.0,0.0,0.0,0.0,0.0,0.0,LogViscosity873K,873,5.298799514770508,LogViscosity873K
1659600184946,O,Pb,Si,X,X,X,X,X,X,X,X,X,X,X,X,X,X,0.5868,0.2396,0.17359999999999998,0.0,0.0,0.0,0.0,0.0,0.0,0.0,0.0,0.0,0.0,0.0,0.0,0.0,0.0,LogViscosity873K,873,5.049911022186278,LogViscosity873K
1659600184947,O,Pb,Si,X,X,X,X,X,X,X,X,X,X,X,X,X,X,0.5854666666666667,0.2436,0.17093333333333333,0.0,0.0,0.0,0.0,0.0,0.0,0.0,0.0,0.0,0.0,0.0,0.0,0.0,0.0,LogViscosity873K,873,5.033148288726807,LogViscosity873K
1659600184948,O,Pb,Si,X,X,X,X,X,X,X,X,X,X,X,X,X,X,0.5812999999999999,0.2561,0.1626,0.0,0.0,0.0,0.0,0.0,0.0,0.0,0.0,0.0,0.0,0.0,0.0,0.0,0.0,LogViscosity873K,873,4.595609188079834,LogViscosity873K
1659600184949,O,Pb,Si,X,X,X,X,X,X,X,X,X,X,X,X,X,X,0.5775166666666667,0.26745,0.15503333333333333,0.0,0.0,0.0,0.0,0.0,0.0,0.0,0.0,0.0,0.0,0.0,0.0,0.0,0.0,LogViscosity873K,873,4.0699872970581055,LogViscosity873K
1700700180307,Al,K,Na,O,Si,X,X,X,X,X,X,X,X,X,X,X,X,0.035436456354364564,0.019798020197980208,0.0314635203146352,0.6351298203512983,0.27817218278172184,0.0,0.0,0.0,0.0,0.0,0.0,0.0,0.0,0.0,0.0,0.0,0.0,LogViscosity873K,873,10.689863204956056,LogViscosity873K
1700700180308,Al,K,Na,O,Si,X,X,X,X,X,X,X,X,X,X,X,X,0.04116,0.01986666666666666,0.03293333333333333,0.6334066666666666,0.2726333333333333,0.0,0.0,0.0,0.0,0.0,0.0,0.0,0.0,0.0,0.0,0.0,0.0,LogViscosity873K,873,10.46929168701172,LogViscosity873K
1700900180313,Al,K,Li,Na,O,Si,X,X,X,X,X,X,X,X,X,X,X,0.031159999999999986,0.01913333333333333,0.06726666666666667,0.028466666666666657,0.6040399999999999,0.2499333333333333,0.0,0.0,0.0,0.0,0.0,0.0,0.0,0.0,0.0,0.0,0.0,LogViscosity873K,873,9.184419631958008,LogViscosity873K
1700900180314,Al,K,Li,Na,O,Si,X,X,X,X,X,X,X,X,X,X,X,0.026119999999999997,0.01653333333333333,0.11993333333333332,0.0264,0.5808800000000001,0.2301333333333333,0.0,0.0,0.0,0.0,0.0,0.0,0.0,0.0,0.0,0.0,0.0,LogViscosity873K,873,7.348659515380857,LogViscosity873K
1700900180315,Al,K,Li,Na,O,Si,X,X,X,X,X,X,X,X,X,X,X,0.01844,0.012399999999999998,0.2362,0.02113333333333333,0.5287266666666666,0.1831,0.0,0.0,0.0,0.0,0.0,0.0,0.0,0.0,0.0,0.0,0.0,LogViscosity873K,873,5.636390209197997,LogViscosity873K
1700900180317,Al,K,Na,O,Si,X,X,X,X,X,X,X,X,X,X,X,X,0.02748274827482748,0.017268393506017263,0.0892089208920892,0.6088475514218088,0.2571923859052572,0.0,0.0,0.0,0.0,0.0,0.0,0.0,0.0,0.0,0.0,0.0,0.0,LogViscosity873K,873,10.05436897277832,LogViscosity873K
1700900180318,Al,K,Na,O,Si,X,X,X,X,X,X,X,X,X,X,X,X,0.025520000000000004,0.015466666666666663,0.16280000000000006,0.57328,0.22293333333333332,0.0,0.0,0.0,0.0,0.0,0.0,0.0,0.0,0.0,0.0,0.0,0.0,LogViscosity873K,873,7.807380676269531,LogViscosity873K
1700900180320,Al,K,Na,O,Si,X,X,X,X,X,X,X,X,X,X,X,X,0.02808,0.06526666666666668,0.03066666666666666,0.61402,0.2619666666666667,0.0,0.0,0.0,0.0,0.0,0.0,0.0,0.0,0.0,0.0,0.0,0.0,LogViscosity873K,873,10.733808517456056,LogViscosity873K
1700900180321,Al,K,Na,O,Si,X,X,X,X,X,X,X,X,X,X,X,X,0.02572,0.10833333333333334,0.027933333333333345,0.5942466666666666,0.24376666666666666,0.0,0.0,0.0,0.0,0.0,0.0,0.0,0.0,0.0,0.0,0.0,0.0,LogViscosity873K,873,9.418641090393066,LogViscosity873K
1705500147215,Al,B,Ca,Na,O,Si,Zn,X,X,X,X,X,X,X,X,X,X,0.006080000000000002,0.007120000000000001,0.038700000000000005,0.09333333333333334,0.5960166666666668,0.2321,0.02665000000000001,0.0,0.0,0.0,0.0,0.0,0.0,0.0,0.0,0.0,0.0,LogViscosity873K,873,9.818042755126953,LogViscosity873K
1726600182270,B,Ca,Na,O,Si,X,X,X,X,X,X,X,X,X,X,X,X,0.05264,0.043550000000000005,0.03286666666666666,0.6269433333333333,0.244,0.0,0.0,0.0,0.0,0.0,0.0,0.0,0.0,0.0,0.0,0.0,0.0,LogViscosity873K,873,11.42699146270752,LogViscosity873K
1732000134595,Al,B,Ca,K,Na,O,Si,Zn,Zr,X,X,X,X,X,X,X,X,0.007240000000000002,0.04048,0.0153,0.01753333333333333,0.015,0.6351300000000001,0.2592333333333333,0.00665,0.003433333333333333,0.0,0.0,0.0,0.0,0.0,0.0,0.0,0.0,LogViscosity873K,873,12.073399543762207,LogViscosity873K
2014000036807,Al,B,Ba,O,Si,X,X,X,X,X,X,X,X,X,X,X,X,0.07307999999999999,0.132,0.07214999999999999,0.6084366666666666,0.11433333333333333,0.0,0.0,0.0,0.0,0.0,0.0,0.0,0.0,0.0,0.0,0.0,0.0,LogViscosity873K,873,10.50790309906006,LogViscosity873K
2014000036808,Al,B,Ba,Mg,O,Si,X,X,X,X,X,X,X,X,X,X,X,0.06451354864513549,0.13778622137786226,0.06749325067493253,0.024797520247975203,0.6021864480218646,0.10322301103223014,0.0,0.0,0.0,0.0,0.0,0.0,0.0,0.0,0.0,0.0,0.0,LogViscosity873K,873,11.421972274780273,LogViscosity873K
