Repository: Fraunhofer-SCAI/glassmtl

This folder contains all preprocessed datasets that are used in our paper and which are subsequently split in the experiments into training, validation, and test sets. In case of the log-viscosity, the file `all_t.csv` lists the temperature as extra parameter for the parametric training. The folder `LogViscosity/` contains the log-viscosity data at all available temperatures.

File: datasets/LogViscosity873K/all_t.csv (part 11 of 15)
,elements,elements,elements,elements,elements,elements,elements,elements,elements,elements,elements,elements,elements,elements,elements,elements,elements,at_fracs,at_fracs,at_fracs,at_fracs,at_fracs,at_fracs,at_fracs,at_fracs,at_fracs,at_fracs,at_fracs,at_fracs,at_fracs,at_fracs,at_fracs,at_fracs,at_fracs,prop_name,t,prop_val,prop_id
2014000036809,Al,B,Ca,Mg,O,Si,X,X,X,X,X,X,X,X,X,X,X,0.05823417658234178,0.24241575842415766,0.07294270572942706,0.0061993800619938,0.5901776489017766,0.030030330300303307,0.0,0.0,0.0,0.0,0.0,0.0,0.0,0.0,0.0,0.0,0.0,LogViscosity873K,873,9.289118766784668,LogViscosity873K
2022600184206,Al,Ba,K,Na,O,Pb,Si,X,X,X,X,X,X,X,X,X,X,0.004880000000000001,0.027000000000000003,0.02946666666666667,0.02513333333333333,0.6178033333333333,0.03525,0.2604666666666666,0.0,0.0,0.0,0.0,0.0,0.0,0.0,0.0,0.0,0.0,LogViscosity873K,873,6.6500000953674325,LogViscosity873K
2026000148780,Al,B,Ba,O,X,X,X,X,X,X,X,X,X,X,X,X,X,0.13332,0.13335999999999998,0.16665,0.56667,0.0,0.0,0.0,0.0,0.0,0.0,0.0,0.0,0.0,0.0,0.0,0.0,0.0,LogViscosity873K,873,9.911931037902832,LogViscosity873K
2026000148781,Al,B,Ba,O,Sr,X,X,X,X,X,X,X,X,X,X,X,X,0.13332,0.13335999999999998,0.14165,0.5666700000000001,0.025,0.0,0.0,0.0,0.0,0.0,0.0,0.0,0.0,0.0,0.0,0.0,0.0,LogViscosity873K,873,10.470938682556152,LogViscosity873K
2026000148782,Al,B,Ba,O,Sr,X,X,X,X,X,X,X,X,X,X,X,X,0.13332,0.13335999999999998,0.11665,0.5666700000000001,0.05,0.0,0.0,0.0,0.0,0.0,0.0,0.0,0.0,0.0,0.0,0.0,0.0,LogViscosity873K,873,11.426191329956055,LogViscosity873K
2026000148785,Al,B,Ba,O,Sr,X,X,X,X,X,X,X,X,X,X,X,X,0.12,0.14,0.15,0.5650000000000001,0.025,0.0,0.0,0.0,0.0,0.0,0.0,0.0,0.0,0.0,0.0,0.0,0.0,LogViscosity873K,873,11.904932022094727,LogViscosity873K
2026000148786,Al,B,Ba,O,Sr,X,X,X,X,X,X,X,X,X,X,X,X,0.1,0.14,0.175,0.5599999999999999,0.025,0.0,0.0,0.0,0.0,0.0,0.0,0.0,0.0,0.0,0.0,0.0,0.0,LogViscosity873K,873,8.120677947998049,LogViscosity873K
2031600173927,Al,Ca,Fe,K,Mg,Na,O,Si,X,X,X,X,X,X,X,X,X,0.0070803540177008855,0.03690184509225461,0.00018000900045002255,0.003466840008667101,0.021951097554877744,0.09847159024617898,0.5948697434871745,0.23707852059269635,0.0,0.0,0.0,0.0,0.0,0.0,0.0,0.0,0.0,LogViscosity873K,873,9.802360534667967,LogViscosity873K
2031600173928,Al,Ca,Fe,K,Mg,Na,O,Si,X,X,X,X,X,X,X,X,X,0.009121003310364143,0.03715408694956447,0.00023602596285591412,0.00480052805808639,0.02205242576683436,0.09681064917140887,0.5945660689342496,0.2352592118466365,0.0,0.0,0.0,0.0,0.0,0.0,0.0,0.0,0.0,LogViscosity873K,873,10.08383846282959,LogViscosity873K
2031600173929,Al,Ca,Fe,K,Mg,Na,O,Si,X,X,X,X,X,X,X,X,X,0.011640349210476318,0.03755112653379602,0.0003080092402772084,0.006466860672486843,0.022200666019980605,0.09513618741895592,0.5939564853612276,0.2327403155427996,0.0,0.0,0.0,0.0,0.0,0.0,0.0,0.0,0.0,LogViscosity873K,873,10.139962196350098,LogViscosity873K
2031600173930,Al,Ca,Fe,K,Mg,Na,O,Si,X,X,X,X,X,X,X,X,X,0.014121129690375234,0.03775302024161934,0.00036802944235538856,0.0080673120516308,0.022351788143051443,0.09287409659439423,0.5937461663599756,0.23071845747659814,0.0,0.0,0.0,0.0,0.0,0.0,0.0,0.0,0.0,LogViscosity873K,873,10.491815567016602,LogViscosity873K
2031600173931,Al,Ca,Fe,K,Mg,Na,O,Si,X,X,X,X,X,X,X,X,X,0.01676000000000001,0.03815,0.0004400000000000001,0.009666666666666669,0.022400000000000003,0.091,0.5932833333333333,0.2283,0.0,0.0,0.0,0.0,0.0,0.0,0.0,0.0,0.0,LogViscosity873K,873,10.185601234436037,LogViscosity873K
2031600173932,Al,Ca,Fe,K,Mg,Na,O,Si,X,X,X,X,X,X,X,X,X,0.018119999999999997,0.03835,0.00048,0.010666666666666666,0.022400000000000003,0.08973333333333333,0.5931166666666666,0.2271333333333333,0.0,0.0,0.0,0.0,0.0,0.0,0.0,0.0,0.0,LogViscosity873K,873,10.360974311828613,LogViscosity873K
2031600173933,Al,Ca,Fe,K,Mg,Na,O,Si,X,X,X,X,X,X,X,X,X,0.01928,0.0385,0.0005200000000000001,0.0114,0.0225,0.08873333333333333,0.5929666666666666,0.2261,0.0,0.0,0.0,0.0,0.0,0.0,0.0,0.0,0.0,LogViscosity873K,873,10.3820161819458,LogViscosity873K
2031600173934,Al,Ca,Fe,K,Mg,Na,O,Si,X,X,X,X,X,X,X,X,X,0.022079999999999995,0.03894999999999999,0.0006,0.01333333333333333,0.02255,0.08659999999999997,0.59242,0.22346666666666665,0.0,0.0,0.0,0.0,0.0,0.0,0.0,0.0,0.0,LogViscosity873K,873,10.356101036071776,LogViscosity873K
2031600173935,Al,Ca,Fe,K,Mg,Na,O,Si,X,X,X,X,X,X,X,X,X,0.02571999999999999,0.03939999999999999,0.0007199999999999997,0.015666666666666666,0.0227,0.08353333333333329,0.5919599999999998,0.2203,0.0,0.0,0.0,0.0,0.0,0.0,0.0,0.0,0.0,LogViscosity873K,873,10.708565711975098,LogViscosity873K
2035500174591,B,K,O,Si,X,X,X,X,X,X,X,X,X,X,X,X,X,0.12,0.2333333333333333,0.5299999999999999,0.11666666666666665,0.0,0.0,0.0,0.0,0.0,0.0,0.0,0.0,0.0,0.0,0.0,0.0,0.0,LogViscosity873K,873,4.689573764801025,LogViscosity873K
2035500174592,B,K,O,Si,X,X,X,X,X,X,X,X,X,X,X,X,X,0.16000000000000006,0.2,0.5399999999999999,0.1,0.0,0.0,0.0,0.0,0.0,0.0,0.0,0.0,0.0,0.0,0.0,0.0,0.0,LogViscosity873K,873,5.441629409790039,LogViscosity873K
2035500174593,B,K,O,Si,X,X,X,X,X,X,X,X,X,X,X,X,X,0.2,0.16666666666666666,0.5499999999999999,0.08333333333333333,0.0,0.0,0.0,0.0,0.0,0.0,0.0,0.0,0.0,0.0,0.0,0.0,0.0,LogViscosity873K,873,5.9295902252197275,LogViscosity873K
2035500174594,B,K,O,Si,X,X,X,X,X,X,X,X,X,X,X,X,X,0.24,0.13333333333333333,0.5599999999999999,0.06666666666666668,0.0,0.0,0.0,0.0,0.0,0.0,0.0,0.0,0.0,0.0,0.0,0.0,0.0,LogViscosity873K,873,4.391231060028076,LogViscosity873K
2035500174599,B,K,O,Si,X,X,X,X,X,X,X,X,X,X,X,X,X,0.16000000000000006,0.13333333333333333,0.5733333333333333,0.13333333333333333,0.0,0.0,0.0,0.0,0.0,0.0,0.0,0.0,0.0,0.0,0.0,0.0,0.0,LogViscosity873K,873,6.998979568481445,LogViscosity873K
2035500174600,B,K,O,Si,X,X,X,X,X,X,X,X,X,X,X,X,X,0.2,0.11333333333333336,0.5766666666666667,0.11,0.0,0.0,0.0,0.0,0.0,0.0,0.0,0.0,0.0,0.0,0.0,0.0,0.0,LogViscosity873K,873,5.084653854370117,LogViscosity873K
2037600174771,Al,B,Ca,K,Na,O,Si,X,X,X,X,X,X,X,X,X,X,0.006320000000000001,0.04204,0.005,0.0022,0.025333333333333333,0.6431733333333333,0.2759333333333333,0.0,0.0,0.0,0.0,0.0,0.0,0.0,0.0,0.0,0.0,LogViscosity873K,873,10.23974609375,LogViscosity873K
2037600174772,Al,B,Ca,Fe,K,Mg,Na,O,Si,X,X,X,X,X,X,X,X,0.01008,0.002,0.04525,0.002,0.010066666666666666,0.00455,0.08386666666666666,0.6007533333333334,0.2414333333333333,0.0,0.0,0.0,0.0,0.0,0.0,0.0,0.0,LogViscosity873K,873,9.177590370178224,LogViscosity873K
2037600174773,B,Na,O,Si,X,X,X,X,X,X,X,X,X,X,X,X,X,0.0952,0.11133333333333333,0.5951333333333333,0.1983333333333333,0.0,0.0,0.0,0.0,0.0,0.0,0.0,0.0,0.0,0.0,0.0,0.0,0.0,LogViscosity873K,873,8.722964286804201,LogViscosity873K
2037600174774,B,K,Li,O,Si,X,X,X,X,X,X,X,X,X,X,X,X,0.0952,0.04133333333333333,0.06999999999999999,0.5951333333333333,0.1983333333333333,0.0,0.0,0.0,0.0,0.0,0.0,0.0,0.0,0.0,0.0,0.0,0.0,LogViscosity873K,873,6.951432704925537,LogViscosity873K
2041500175242,Al,B,Na,O,Pb,Si,X,X,X,X,X,X,X,X,X,X,X,0.0173982601739826,0.0347965203479652,0.08692464086924641,0.6000066660000667,0.043495650434956505,0.21737826217378264,0.0,0.0,0.0,0.0,0.0,0.0,0.0,0.0,0.0,0.0,0.0,LogViscosity873K,873,8.083748817443848,LogViscosity873K
2041500175245,Al,B,Ca,Na,O,Pb,Si,X,X,X,X,X,X,X,X,X,X,0.017396520695860833,0.03479304139172165,0.02174565086982604,0.057988402319536086,0.6072285542891421,0.04349130173965207,0.21735652869426114,0.0,0.0,0.0,0.0,0.0,0.0,0.0,0.0,0.0,0.0,LogViscosity873K,873,8.91183376312256,LogViscosity873K
2041500175249,Al,B,Na,O,Pb,Si,X,X,X,X,X,X,X,X,X,X,X,0.025519999999999998,0.03404,0.08513333333333334,0.5999899999999999,0.04255,0.21276666666666666,0.0,0.0,0.0,0.0,0.0,0.0,0.0,0.0,0.0,0.0,0.0,LogViscosity873K,873,8.083748817443848,LogViscosity873K
2041500175253,Al,B,Na,O,Pb,Si,X,X,X,X,X,X,X,X,X,X,X,0.033319999999999995,0.033319999999999995,0.0278,0.6138766666666666,0.08335,0.2083333333333333,0.0,0.0,0.0,0.0,0.0,0.0,0.0,0.0,0.0,0.0,0.0,LogViscosity873K,873,8.46588897705078,LogViscosity873K
2041500175254,Al,B,Na,O,Pb,Si,X,X,X,X,X,X,X,X,X,X,X,0.033323332333233334,0.033323332333233334,0.055538887222055536,0.6069540287362071,0.06250625062506253,0.20835416875020835,0.0,0.0,0.0,0.0,0.0,0.0,0.0,0.0,0.0,0.0,0.0,LogViscosity873K,873,8.147071838378906,LogViscosity873K
2041500175255,Al,B,Na,O,Pb,Si,X,X,X,X,X,X,X,X,X,X,X,0.033323332333233334,0.033323332333233334,0.08334166750008337,0.6000033336667,0.041654165416541655,0.20835416875020835,0.0,0.0,0.0,0.0,0.0,0.0,0.0,0.0,0.0,0.0,0.0,LogViscosity873K,873,8.29375171661377,LogViscosity873K
2041500175256,Al,B,Na,O,Pb,Si,X,X,X,X,X,X,X,X,X,X,X,0.033319999999999995,0.033319999999999995,0.11113333333333332,0.5930433333333333,0.02085,0.2083333333333333,0.0,0.0,0.0,0.0,0.0,0.0,0.0,0.0,0.0,0.0,0.0,LogViscosity873K,873,8.854937553405762,LogViscosity873K
2041500175257,Al,B,Na,O,Si,X,X,X,X,X,X,X,X,X,X,X,X,0.033323332333233334,0.033323332333233334,0.13888055472213887,0.5861186118611861,0.20835416875020835,0.0,0.0,0.0,0.0,0.0,0.0,0.0,0.0,0.0,0.0,0.0,0.0,LogViscosity873K,873,9.63890552520752,LogViscosity873K
2041500175258,Al,B,Ca,Na,O,Pb,Si,X,X,X,X,X,X,X,X,X,X,0.033319999999999995,0.033319999999999995,0.02085,0.0278,0.6138766666666666,0.0625,0.2083333333333333,0.0,0.0,0.0,0.0,0.0,0.0,0.0,0.0,0.0,0.0,LogViscosity873K,873,10.250197410583496,LogViscosity873K
2041500175259,Al,B,Ca,Na,O,Pb,Si,X,X,X,X,X,X,X,X,X,X,0.033323332333233334,0.033323332333233334,0.020852085208520853,0.055538887222055536,0.6069540287362071,0.041654165416541655,0.20835416875020835,0.0,0.0,0.0,0.0,0.0,0.0,0.0,0.0,0.0,0.0,LogViscosity873K,873,9.630589485168457,LogViscosity873K
2041500175260,Al,B,Ca,Na,O,Pb,Si,X,X,X,X,X,X,X,X,X,X,0.033319999999999995,0.033319999999999995,0.02085,0.08333333333333333,0.5999933333333333,0.02085,0.2083333333333333,0.0,0.0,0.0,0.0,0.0,0.0,0.0,0.0,0.0,0.0,LogViscosity873K,873,9.689915657043457,LogViscosity873K
2041500175262,Al,B,Ca,Na,O,Pb,Si,X,X,X,X,X,X,X,X,X,X,0.033323332333233334,0.033323332333233334,0.041654165416541655,0.055538887222055536,0.6069540287362071,0.020852085208520853,0.20835416875020835,0.0,0.0,0.0,0.0,0.0,0.0,0.0,0.0,0.0,0.0,LogViscosity873K,873,11.002366065979004,LogViscosity873K
2041500175263,Al,B,Ca,O,Pb,Si,X,X,X,X,X,X,X,X,X,X,X,0.033323332333233334,0.033323332333233334,0.041654165416541655,0.6208387505417208,0.06250625062506253,0.20835416875020835,0.0,0.0,0.0,0.0,0.0,0.0,0.0,0.0,0.0,0.0,0.0,LogViscosity873K,873,10.586588859558104,LogViscosity873K
2041500175265,Al,B,O,Pb,Si,X,X,X,X,X,X,X,X,X,X,X,X,0.00908,0.027280000000000002,0.6227233333333333,0.11365,0.22726666666666664,0.0,0.0,0.0,0.0,0.0,0.0,0.0,0.0,0.0,0.0,0.0,0.0,LogViscosity873K,873,7.8983726501464835,LogViscosity873K
2041500175267,Al,B,Na,O,Pb,Si,X,X,X,X,X,X,X,X,X,X,X,0.00908,0.027280000000000002,0.06059999999999999,0.6075733333333333,0.0682,0.22726666666666664,0.0,0.0,0.0,0.0,0.0,0.0,0.0,0.0,0.0,0.0,0.0,LogViscosity873K,873,7.846651077270508,LogViscosity873K
2041500175268,Al,B,Na,O,Pb,Si,X,X,X,X,X,X,X,X,X,X,X,0.00908,0.027280000000000002,0.09093333333333332,0.5999899999999999,0.04545,0.2272666666666667,0.0,0.0,0.0,0.0,0.0,0.0,0.0,0.0,0.0,0.0,0.0,LogViscosity873K,873,7.843703269958496,LogViscosity873K
2041500175270,Al,B,Na,O,Si,X,X,X,X,X,X,X,X,X,X,X,X,0.00908,0.027280000000000002,0.15153333333333333,0.5848399999999999,0.2272666666666667,0.0,0.0,0.0,0.0,0.0,0.0,0.0,0.0,0.0,0.0,0.0,0.0,LogViscosity873K,873,9.106380462646484,LogViscosity873K
2041500175274,Al,B,Na,O,Pb,Si,X,X,X,X,X,X,X,X,X,X,X,0.017759999999999998,0.026680000000000002,0.08886666666666666,0.6000099999999999,0.04445,0.22223333333333334,0.0,0.0,0.0,0.0,0.0,0.0,0.0,0.0,0.0,0.0,0.0,LogViscosity873K,873,8.000843048095701,LogViscosity873K
2041500175286,Al,B,Na,O,Pb,Si,X,X,X,X,X,X,X,X,X,X,X,0.03404,0.025519999999999998,0.08513333333333334,0.5999899999999999,0.04255,0.21276666666666666,0.0,0.0,0.0,0.0,0.0,0.0,0.0,0.0,0.0,0.0,0.0,LogViscosity873K,873,8.556873321533201,LogViscosity873K
2041500175292,Al,B,Na,O,Pb,Si,X,X,X,X,X,X,X,X,X,X,X,0.00932,0.01860000000000001,0.09300000000000001,0.6000133333333333,0.046500000000000014,0.23256666666666664,0.0,0.0,0.0,0.0,0.0,0.0,0.0,0.0,0.0,0.0,0.0,LogViscosity873K,873,7.887474060058594,LogViscosity873K
2041500175298,Al,B,Na,O,Pb,Si,X,X,X,X,X,X,X,X,X,X,X,0.0181981801819818,0.0181981801819818,0.0909242409092424,0.5999900009999001,0.04544545545445455,0.2272439422724394,0.0,0.0,0.0,0.0,0.0,0.0,0.0,0.0,0.0,0.0,0.0,LogViscosity873K,873,8.141644477844237,LogViscosity873K
2041500175310,Al,B,Na,O,Pb,Si,X,X,X,X,X,X,X,X,X,X,X,0.0347965203479652,0.0173982601739826,0.08692464086924641,0.6000066660000667,0.043495650434956505,0.21737826217378264,0.0,0.0,0.0,0.0,0.0,0.0,0.0,0.0,0.0,0.0,0.0,LogViscosity873K,873,8.87128448486328,LogViscosity873K
2045600175717,B,Na,O,Si,X,X,X,X,X,X,X,X,X,X,X,X,X,0.07307999999999999,0.09426666666666668,0.6073533333333333,0.2253,0.0,0.0,0.0,0.0,0.0,0.0,0.0,0.0,0.0,0.0,0.0,0.0,0.0,LogViscosity873K,873,11.119441032409668,LogViscosity873K
2067700186227,Ca,Mg,Na,O,Si,X,X,X,X,X,X,X,X,X,X,X,X,0.0479,0.0074,0.10273333333333333,0.5968666666666667,0.2451,0.0,0.0,0.0,0.0,0.0,0.0,0.0,0.0,0.0,0.0,0.0,0.0,LogViscosity873K,873,9.37806510925293,LogViscosity873K
2067700186229,Ca,Mg,Na,O,Si,X,X,X,X,X,X,X,X,X,X,X,X,0.026200000000000005,0.036400000000000016,0.10106666666666668,0.5952666666666667,0.2410666666666667,0.0,0.0,0.0,0.0,0.0,0.0,0.0,0.0,0.0,0.0,0.0,0.0,LogViscosity873K,873,8.659480094909668,LogViscosity873K
2067700186230,Ca,Mg,Na,O,Si,X,X,X,X,X,X,X,X,X,X,X,X,0.010351035103510351,0.05755575557555756,0.09980998099809983,0.5941260792745942,0.2381571490482381,0.0,0.0,0.0,0.0,0.0,0.0,0.0,0.0,0.0,0.0,0.0,0.0,LogViscosity873K,873,8.88308334350586,LogViscosity873K
2067700186231,Mg,Na,O,Si,X,X,X,X,X,X,X,X,X,X,X,X,X,0.07139999999999999,0.099,0.5933666666666666,0.2362333333333333,0.0,0.0,0.0,0.0,0.0,0.0,0.0,0.0,0.0,0.0,0.0,0.0,0.0,LogViscosity873K,873,9.06088924407959,LogViscosity873K
2069600186653,Ca,Na,O,Si,X,X,X,X,X,X,X,X,X,X,X,X,X,0.0539,0.09553333333333333,0.6009333333333333,0.2496333333333333,0.0,0.0,0.0,0.0,0.0,0.0,0.0,0.0,0.0,0.0,0.0,0.0,0.0,LogViscosity873K,873,9.82029914855957,LogViscosity873K
2069600186654,Al,Ca,Na,O,Si,X,X,X,X,X,X,X,X,X,X,X,X,0.002400000000000001,0.05380000000000002,0.0962,0.6002333333333334,0.2473666666666667,0.0,0.0,0.0,0.0,0.0,0.0,0.0,0.0,0.0,0.0,0.0,0.0,LogViscosity873K,873,9.908445358276367,LogViscosity873K
2069600186655,Al,Ca,Na,O,Si,X,X,X,X,X,X,X,X,X,X,X,X,0.0048400000000000006,0.05395,0.0966,0.5995766666666666,0.2450333333333333,0.0,0.0,0.0,0.0,0.0,0.0,0.0,0.0,0.0,0.0,0.0,0.0,LogViscosity873K,873,9.981704711914062,LogViscosity873K
2069600186656,Al,Ca,Na,O,Si,X,X,X,X,X,X,X,X,X,X,X,X,0.0072000000000000015,0.05415,0.09666666666666664,0.5990833333333333,0.2429,0.0,0.0,0.0,0.0,0.0,0.0,0.0,0.0,0.0,0.0,0.0,0.0,LogViscosity873K,873,10.094985008239746,LogViscosity873K
2069600186657,Al,Ca,Na,O,Si,X,X,X,X,X,X,X,X,X,X,X,X,0.012041204120412041,0.05465546554655465,0.0974097409740974,0.5977364403106976,0.2381571490482381,0.0,0.0,0.0,0.0,0.0,0.0,0.0,0.0,0.0,0.0,0.0,0.0,LogViscosity873K,873,10.230875015258787,LogViscosity873K
2070000186697,Fe,O,Pb,Si,X,X,X,X,X,X,X,X,X,X,X,X,X,0.040000000000000015,0.5933333333333333,0.2,0.16666666666666666,0.0,0.0,0.0,0.0,0.0,0.0,0.0,0.0,0.0,0.0,0.0,0.0,0.0,LogViscosity873K,873,4.179035186767578,LogViscosity873K
2387500178895,K,O,Pb,Si,X,X,X,X,X,X,X,X,X,X,X,X,X,0.07999999999999999,0.625,0.005,0.29,0.0,0.0,0.0,0.0,0.0,0.0,0.0,0.0,0.0,0.0,0.0,0.0,0.0,LogViscosity873K,873,8.68000030517578,LogViscosity873K
2387500178896,K,O,Pb,Si,X,X,X,X,X,X,X,X,X,X,X,X,X,0.07999999999999999,0.6208333333333332,0.0175,0.2816666666666666,0.0,0.0,0.0,0.0,0.0,0.0,0.0,0.0,0.0,0.0,0.0,0.0,0.0,LogViscosity873K,873,8.06999969482422,LogViscosity873K
2387500178897,K,O,Pb,Si,X,X,X,X,X,X,X,X,X,X,X,X,X,0.07999999999999999,0.6166666666666666,0.03,0.2733333333333333,0.0,0.0,0.0,0.0,0.0,0.0,0.0,0.0,0.0,0.0,0.0,0.0,0.0,LogViscosity873K,873,7.75,LogViscosity873K
2387500178899,K,O,Pb,Si,X,X,X,X,X,X,X,X,X,X,X,X,X,0.07999999999999999,0.6083333333333333,0.055,0.25666666666666665,0.0,0.0,0.0,0.0,0.0,0.0,0.0,0.0,0.0,0.0,0.0,0.0,0.0,LogViscosity873K,873,7.119999885559082,LogViscosity873K
2387600178901,K,Na,O,Pb,Si,X,X,X,X,X,X,X,X,X,X,X,X,0.05333333333333333,0.02666666666666666,0.6125,0.0425,0.265,0.0,0.0,0.0,0.0,0.0,0.0,0.0,0.0,0.0,0.0,0.0,0.0,LogViscosity873K,873,6.639999866485598,LogViscosity873K
2387600178902,K,Na,O,Pb,Si,X,X,X,X,X,X,X,X,X,X,X,X,0.02666666666666666,0.05333333333333333,0.6125,0.0425,0.265,0.0,0.0,0.0,0.0,0.0,0.0,0.0,0.0,0.0,0.0,0.0,0.0,LogViscosity873K,873,6.329999923706055,LogViscosity873K
2387600178903,Na,O,Pb,Si,X,X,X,X,X,X,X,X,X,X,X,X,X,0.07999999999999999,0.6125,0.0425,0.265,0.0,0.0,0.0,0.0,0.0,0.0,0.0,0.0,0.0,0.0,0.0,0.0,0.0,LogViscosity873K,873,6.860000133514402,LogViscosity873K
2396800191444,Al,Ba,Li,Na,O,Sb,Si,Sr,Ti,Zn,Zr,X,X,X,X,X,X,0.006119816405507834,0.01584952451426457,0.1237962861114166,0.02146602268598608,0.571804179207957,0.00017199484015479534,0.20059398218053454,0.021649350519484408,0.009633044342003072,0.02604921852344429,0.002866580669246589,0.0,0.0,0.0,0.0,0.0,0.0,LogViscosity873K,873,6.5999999046325675,LogViscosity873K
2396900191470,Al,Ba,Li,Na,O,Sb,Si,Sr,Ti,Zn,Zr,X,X,X,X,X,X,0.0063996800159992024,0.018999050047497624,0.09492858690398814,0.04859757012149392,0.5674416279186041,0.00017999100044997744,0.18699065046747668,0.02589870506474676,0.012299385030748462,0.03419829008549573,0.004066463343499492,0.0,0.0,0.0,0.0,0.0,0.0,LogViscosity873K,873,6.5999999046325675,LogViscosity873K
2400500179168,B,Ba,Ge,Mg,O,X,X,X,X,X,X,X,X,X,X,X,X,0.07500000000000001,0.1875,0.0625,0.125,0.55,0.0,0.0,0.0,0.0,0.0,0.0,0.0,0.0,0.0,0.0,0.0,0.0,LogViscosity873K,873,6.7690181732177725,LogViscosity873K
2408800192047,Ca,K,Mg,Na,O,P,Si,X,X,X,X,X,X,X,X,X,X,0.05575,0.02213333333333333,0.0155,0.06726666666666667,0.5994738095238095,0.007542857142857144,0.2323333333333333,0.0,0.0,0.0,0.0,0.0,0.0,0.0,0.0,0.0,0.0,LogViscosity873K,873,9.268136978149414,LogViscosity873K
2408800192048,B,Ca,K,Na,O,P,Si,X,X,X,X,X,X,X,X,X,X,0.01068106810681068,0.08300830083008301,0.02193552688602193,0.06674000733406674,0.5935031598397934,0.003743231466003743,0.2203887055372204,0.0,0.0,0.0,0.0,0.0,0.0,0.0,0.0,0.0,0.0,LogViscosity873K,873,8.87318229675293,LogViscosity873K
2408800192054,Ca,K,Na,O,P,Si,X,X,X,X,X,X,X,X,X,X,X,0.05605,0.02666666666666666,0.142,0.5644928571428571,0.005057142857142857,0.20573333333333327,0.0,0.0,0.0,0.0,0.0,0.0,0.0,0.0,0.0,0.0,0.0,LogViscosity873K,873,8.176384925842283,LogViscosity873K
2408800192055,B,Ca,K,Mg,Na,O,P,Si,X,X,X,X,X,X,X,X,X,0.010961096109610964,0.08510851085108513,0.04507117378404507,0.015801580158015808,0.034203420342034205,0.5928469037379929,0.007686482934007688,0.2083208320832083,0.0,0.0,0.0,0.0,0.0,0.0,0.0,0.0,0.0,LogViscosity873K,873,8.819062232971191,LogViscosity873K
2408800192056,B,Ca,K,Mg,Na,O,P,Si,X,X,X,X,X,X,X,X,X,0.01044,0.08095000000000001,0.021399999999999995,0.03755,0.06513333333333332,0.5827695238095238,0.003657142857142857,0.1981,0.0,0.0,0.0,0.0,0.0,0.0,0.0,0.0,0.0,LogViscosity873K,873,8.816869735717773,LogViscosity873K
2408800192058,Ca,K,Mg,Na,O,P,Si,X,X,X,X,X,X,X,X,X,X,0.0614877024595081,0.031060454575751517,0.007798440311937612,0.12810771179097513,0.5648298911646242,0.005056131630816695,0.20165966806638672,0.0,0.0,0.0,0.0,0.0,0.0,0.0,0.0,0.0,0.0,LogViscosity873K,873,8.837518692016602,LogViscosity873K
2408800192060,Ca,K,Mg,Na,O,P,Si,X,X,X,X,X,X,X,X,X,X,0.07229277072292771,0.02646402026464021,0.00774922507749225,0.1274539212745392,0.5638650420672218,0.005028068621709257,0.1971469519714695,0.0,0.0,0.0,0.0,0.0,0.0,0.0,0.0,0.0,0.0,LogViscosity873K,873,7.940258026123048,LogViscosity873K
2408800192061,B,Ca,Mg,Na,O,Si,X,X,X,X,X,X,X,X,X,X,X,0.01004,0.104,0.0362,0.09413333333333332,0.5711933333333333,0.18443333333333334,0.0,0.0,0.0,0.0,0.0,0.0,0.0,0.0,0.0,0.0,0.0,LogViscosity873K,873,8.95012092590332,LogViscosity873K
2408800192062,B,Ca,K,Mg,Na,O,P,Si,X,X,X,X,X,X,X,X,X,0.0036000000000000008,0.07225,0.030866666666666667,0.01545,0.11393333333333333,0.5652714285714285,0.005028571428571428,0.1936,0.0,0.0,0.0,0.0,0.0,0.0,0.0,0.0,0.0,LogViscosity873K,873,7.811347007751465,LogViscosity873K
2408800192063,B,Ca,K,Mg,Na,O,P,Si,X,X,X,X,X,X,X,X,X,0.00364,0.045,0.0402,0.01565,0.14253333333333332,0.5553242857142857,0.005085714285714285,0.19256666666666666,0.0,0.0,0.0,0.0,0.0,0.0,0.0,0.0,0.0,LogViscosity873K,873,7.14035701751709,LogViscosity873K
2408800192064,Ca,K,Mg,Na,O,Si,X,X,X,X,X,X,X,X,X,X,X,0.05415,0.043,0.03765,0.13066666666666665,0.5492333333333334,0.1853,0.0,0.0,0.0,0.0,0.0,0.0,0.0,0.0,0.0,0.0,0.0,LogViscosity873K,873,7.985136985778809,LogViscosity873K
2408800192065,B,Ca,K,Mg,Na,O,P,Si,X,X,X,X,X,X,X,X,X,0.00356,0.08289999999999999,0.02633333333333333,0.0154,0.11333333333333336,0.5643066666666666,0.005,0.18916666666666665,0.0,0.0,0.0,0.0,0.0,0.0,0.0,0.0,0.0,LogViscosity873K,873,8.160290718078612,LogViscosity873K
2408800192066,B,Ca,K,Na,O,P,Si,X,X,X,X,X,X,X,X,X,X,0.00364,0.07915,0.0404,0.12280000000000005,0.5589290476190476,0.0051142857142857144,0.18996666666666667,0.0,0.0,0.0,0.0,0.0,0.0,0.0,0.0,0.0,0.0,LogViscosity873K,873,7.3835248947143555,LogViscosity873K
2408800192067,B,Ca,K,Mg,Na,O,P,Si,X,X,X,X,X,X,X,X,X,0.007120000000000001,0.08285,0.03066666666666667,0.023050000000000008,0.1,0.5656800000000001,0.005,0.18563333333333332,0.0,0.0,0.0,0.0,0.0,0.0,0.0,0.0,0.0,LogViscosity873K,873,7.8132781982421875,LogViscosity873K
2408800192069,B,Ca,K,Mg,Na,O,P,Si,X,X,X,X,X,X,X,X,X,0.0036000000000000008,0.0613,0.06633333333333331,0.038749999999999986,0.08066666666666664,0.5596357142857142,0.0025142857142857137,0.18719999999999995,0.0,0.0,0.0,0.0,0.0,0.0,0.0,0.0,0.0,LogViscosity873K,873,7.640181541442871,LogViscosity873K
2408800192070,Ca,K,Mg,Na,O,P,Si,X,X,X,X,X,X,X,X,X,X,0.1104110411041104,0.052605260526052605,0.038403840384038414,0.03993732706603994,0.5716190666685717,0.0049719257640049724,0.18205153848718209,0.0,0.0,0.0,0.0,0.0,0.0,0.0,0.0,0.0,0.0,LogViscosity873K,873,8.137993812561035,LogViscosity873K
2408800192071,B,Ca,K,Mg,Na,O,P,Si,X,X,X,X,X,X,X,X,X,0.00707929207079292,0.09344065593440658,0.0261973802619738,0.02294770522947705,0.0994567209945672,0.5646921022183495,0.004970931478280743,0.18121521181215208,0.0,0.0,0.0,0.0,0.0,0.0,0.0,0.0,0.0,LogViscosity873K,873,8.305374145507812,LogViscosity873K
2408800192072,B,Ca,K,Mg,Na,O,P,Si,X,X,X,X,X,X,X,X,X,0.0070399999999999985,0.0929,0.025999999999999995,0.0152,0.11866666666666667,0.5575361904761904,0.0024571428571428565,0.1802,0.0,0.0,0.0,0.0,0.0,0.0,0.0,0.0,0.0,LogViscosity873K,873,8.254521369934082,LogViscosity873K
2408800192073,B,Ca,K,Mg,Na,O,Si,X,X,X,X,X,X,X,X,X,X,0.0034799999999999996,0.10765,0.02559999999999999,0.01495,0.11686666666666665,0.5539866666666666,0.17746666666666666,0.0,0.0,0.0,0.0,0.0,0.0,0.0,0.0,0.0,0.0,LogViscosity873K,873,8.618584632873535,LogViscosity873K
2408800192074,B,Ca,K,Mg,Na,O,P,Si,X,X,X,X,X,X,X,X,X,0.010998900109989,0.06254374562543745,0.054127920541279184,0.015798420157984203,0.1028563810285638,0.5610843677537009,0.005142342908566286,0.18744792187447926,0.0,0.0,0.0,0.0,0.0,0.0,0.0,0.0,0.0,LogViscosity873K,873,7.432985305786133,LogViscosity873K
2408800192075,B,Ca,K,Na,O,P,Si,X,X,X,X,X,X,X,X,X,X,0.0036799999999999997,0.07995,0.06799999999999999,0.10333333333333332,0.5541652380952381,0.0025714285714285717,0.1883,0.0,0.0,0.0,0.0,0.0,0.0,0.0,0.0,0.0,0.0,LogViscosity873K,873,7.988492012023926,LogViscosity873K
2408800192076,B,Ca,K,Mg,Na,O,P,Si,X,X,X,X,X,X,X,X,X,0.010879999999999999,0.0562,0.04460000000000002,0.01565,0.13560000000000005,0.5514366666666668,0.003800000000000001,0.18183333333333332,0.0,0.0,0.0,0.0,0.0,0.0,0.0,0.0,0.0,LogViscosity873K,873,7.6350345611572275,LogViscosity873K
2408800192077,B,Ca,K,Mg,Na,O,Si,X,X,X,X,X,X,X,X,X,X,0.010520000000000002,0.05435,0.04313333333333333,0.03785,0.13119999999999998,0.5470133333333334,0.17593333333333333,0.0,0.0,0.0,0.0,0.0,0.0,0.0,0.0,0.0,0.0,LogViscosity873K,873,7.72093391418457,LogViscosity873K
2408800192078,B,Ca,K,Mg,Na,O,P,Si,X,X,X,X,X,X,X,X,X,0.010680000000000002,0.05525,0.02193333333333333,0.01535,0.1666,0.5477104761904762,0.003742857142857143,0.17873333333333333,0.0,0.0,0.0,0.0,0.0,0.0,0.0,0.0,0.0,LogViscosity873K,873,7.7120256423950195,LogViscosity873K
2408800192079,B,Ca,K,Mg,Na,O,Si,X,X,X,X,X,X,X,X,X,X,0.0108010801080108,0.08390839083908393,0.06660666066606663,0.015551555155515553,0.10127679434610128,0.5477714438110477,0.17408407507417406,0.0,0.0,0.0,0.0,0.0,0.0,0.0,0.0,0.0,0.0,LogViscosity873K,873,7.96066951751709,LogViscosity873K
2408800192080,Ca,K,Mg,Na,O,P,Si,X,X,X,X,X,X,X,X,X,X,0.1094109410941094,0.043404340434043405,0.038053805380538056,0.13201320132013206,0.5304220898280304,0.0037146571800037147,0.14298096476314298,0.0,0.0,0.0,0.0,0.0,0.0,0.0,0.0,0.0,0.0,LogViscosity873K,873,7.912839889526367,LogViscosity873K
2408800192081,Ca,K,Mg,Na,O,P,Si,X,X,X,X,X,X,X,X,X,X,0.11115,0.02206666666666666,0.015449999999999997,0.16766666666666666,0.5308571428571427,0.007542857142857144,0.14526666666666666,0.0,0.0,0.0,0.0,0.0,0.0,0.0,0.0,0.0,0.0,LogViscosity873K,873,8.041509628295897,LogViscosity873K
2408800192082,Ca,K,Mg,Na,O,P,Si,X,X,X,X,X,X,X,X,X,X,0.1114,0.0442,0.03875,0.1344,0.5285738095238095,0.007542857142857144,0.13513333333333333,0.0,0.0,0.0,0.0,0.0,0.0,0.0,0.0,0.0,0.0,LogViscosity873K,873,8.156185150146483,LogViscosity873K
2408800192083,B,Ca,K,Mg,Na,O,P,Si,X,X,X,X,X,X,X,X,X,0.011160000000000002,0.11565,0.06886666666666666,0.0161,0.10466666666666666,0.5354280952380953,0.007828571428571428,0.14030000000000006,0.0,0.0,0.0,0.0,0.0,0.0,0.0,0.0,0.0,LogViscosity873K,873,7.927699089050293,LogViscosity873K
2413400179683,Na,O,Si,Ti,X,X,X,X,X,X,X,X,X,X,X,X,X,0.16299999999999998,0.5851666666666667,0.16626666666666667,0.08556666666666668,0.0,0.0,0.0,0.0,0.0,0.0,0.0,0.0,0.0,0.0,0.0,0.0,0.0,LogViscosity873K,873,9.90081787109375,LogViscosity873K
2413400179684,Na,O,Si,Ti,X,X,X,X,X,X,X,X,X,X,X,X,X,0.09573333333333334,0.6188,0.22926666666666665,0.0562,0.0,0.0,0.0,0.0,0.0,0.0,0.0,0.0,0.0,0.0,0.0,0.0,0.0,LogViscosity873K,873,11.779319763183596,LogViscosity873K
2413400179685,Na,O,Si,Ti,X,X,X,X,X,X,X,X,X,X,X,X,X,0.2416,0.5458666666666666,0.16806666666666664,0.04446666666666666,0.0,0.0,0.0,0.0,0.0,0.0,0.0,0.0,0.0,0.0,0.0,0.0,0.0,LogViscosity873K,873,6.374170780181885,LogViscosity873K
2413400179686,K,O,Si,Ti,X,X,X,X,X,X,X,X,X,X,X,X,X,0.13026666666666664,0.6015333333333333,0.18016666666666664,0.08803333333333332,0.0,0.0,0.0,0.0,0.0,0.0,0.0,0.0,0.0,0.0,0.0,0.0,0.0,LogViscosity873K,873,11.340855598449707,LogViscosity873K
2421500192657,Al,As,K,Na,O,Pb,Sb,Si,Ti,X,X,X,X,X,X,X,X,0.0008400420021001049,0.0004400220011000552,0.03093488007733718,0.009400470023501173,0.5981165724952915,0.14435721786089306,0.0003000150007500375,0.21514409053786024,0.000466690001166725,0.0,0.0,0.0,0.0,0.0,0.0,0.0,0.0,LogViscosity873K,873,6.08176326751709,LogViscosity873K
2421500192658,B,Ba,Ca,K,Na,O,Pb,Sb,Si,X,X,X,X,X,X,X,X,0.01856,0.01405,0.0029,0.0152,0.0058,0.60312,0.13255,0.0007199999999999997,0.2071,0.0,0.0,0.0,0.0,0.0,0.0,0.0,0.0,LogViscosity873K,873,6.213705539703369,LogViscosity873K
2421500192659,B,Ba,K,Mg,Na,O,Pb,Sb,Si,Sr,X,X,X,X,X,X,X,0.007400444026641601,0.00042002520151209085,0.001800108006480389,0.0016000960057603456,0.013867498716589663,0.5868418771792975,0.20796247774866491,0.00088005280316819,0.17737730930522502,0.0018501110066604,0.0,0.0,0.0,0.0,0.0,0.0,0.0,LogViscosity873K,873,5.092003345489502,LogViscosity873K
2421500192660,B,K,O,Pb,Sb,Si,X,X,X,X,X,X,X,X,X,X,X,0.008760262807884238,0.013533739345513694,0.5909630622251999,0.20225606768203047,0.00034801044031320934,0.18413885749905828,0.0,0.0,0.0,0.0,0.0,0.0,0.0,0.0,0.0,0.0,0.0,LogViscosity873K,873,4.7505154609680185,LogViscosity873K
2432400188725,Na,O,Si,Ti,X,X,X,X,X,X,X,X,X,X,X,X,X,0.11113333333333332,0.6111,0.2222,0.05556666666666666,0.0,0.0,0.0,0.0,0.0,0.0,0.0,0.0,0.0,0.0,0.0,0.0,0.0,LogViscosity873K,873,11.965874671936035,LogViscosity873K
2432400188726,K,O,Si,Ti,X,X,X,X,X,X,X,X,X,X,X,X,X,0.16666666666666666,0.5833333333333333,0.16666666666666666,0.08333333333333333,0.0,0.0,0.0,0.0,0.0,0.0,0.0,0.0,0.0,0.0,0.0,0.0,0.0,LogViscosity873K,873,11.419998168945312,LogViscosity873K
2432500188731,Al,B,Ca,K,Mg,Na,O,Si,X,X,X,X,X,X,X,X,X,0.0048399032019359614,0.04267914641707167,0.0016499670006599866,0.004399912001759964,0.0004599908001839964,0.026666133343999785,0.6425104831236709,0.2767944641107178,0.0,0.0,0.0,0.0,0.0,0.0,0.0,0.0,0.0,LogViscosity873K,873,10.689244270324707,LogViscosity873K
2432500188732,Al,Ca,K,Mg,O,Si,X,X,X,X,X,X,X,X,X,X,X,0.06304630463046304,0.0424042404240424,0.009067573424009066,0.0638063806380638,0.6162216221622161,0.2054538787212054,0.0,0.0,0.0,0.0,0.0,0.0,0.0,0.0,0.0,0.0,0.0,LogViscosity873K,873,9.953902244567873,LogViscosity873K
2432500188733,B,K,Li,Na,O,Si,X,X,X,X,X,X,X,X,X,X,X,0.0965903409659034,0.0043995600439956,0.008332500083325,0.0093990600939906,0.6395027163950272,0.24177582241775825,0.0,0.0,0.0,0.0,0.0,0.0,0.0,0.0,0.0,0.0,0.0,LogViscosity873K,873,9.728415489196776,LogViscosity873K
2432500188735,Al,B,K,Na,O,Si,X,X,X,X,X,X,X,X,X,X,X,0.003920392039203921,0.09524952495249524,0.0070673734040070674,0.016801680168016798,0.6382038203820382,0.23875720905423875,0.0,0.0,0.0,0.0,0.0,0.0,0.0,0.0,0.0,0.0,0.0,LogViscosity873K,873,8.853196144104004,LogViscosity873K
2432500188737,Al,B,K,Na,O,Si,X,X,X,X,X,X,X,X,X,X,X,0.0034400000000000003,0.06456,0.0070666666666666655,0.0282,0.6376999999999999,0.2590333333333333,0.0,0.0,0.0,0.0,0.0,0.0,0.0,0.0,0.0,0.0,0.0,LogViscosity873K,873,10.25696849822998,LogViscosity873K
2432500188741,Al,B,K,Li,Na,O,Si,Zn,X,X,X,X,X,X,X,X,X,0.01928,0.06356,0.015666666666666666,0.0096,0.022466666666666663,0.62521,0.2328666666666667,0.01135,0.0,0.0,0.0,0.0,0.0,0.0,0.0,0.0,0.0,LogViscosity873K,873,9.387124061584473,LogViscosity873K
2432500188746,Al,B,K,Na,O,Si,X,X,X,X,X,X,X,X,X,X,X,0.00432,0.052239999999999995,0.01773333333333333,0.0118,0.6424733333333332,0.2714333333333333,0.0,0.0,0.0,0.0,0.0,0.0,0.0,0.0,0.0,0.0,0.0,LogViscosity873K,873,10.0,LogViscosity873K
2438900189301,Na,O,Si,X,X,X,X,X,X,X,X,X,X,X,X,X,X,0.1605333333333333,0.5864,0.25306666666666666,0.0,0.0,0.0,0.0,0.0,0.0,0.0,0.0,0.0,0.0,0.0,0.0,0.0,0.0,LogViscosity873K,873,8.075408935546877,LogViscosity873K
2438900189302,Na,O,Si,Ti,X,X,X,X,X,X,X,X,X,X,X,X,X,0.1509333333333333,0.5912,0.2544333333333333,0.003433333333333333,0.0,0.0,0.0,0.0,0.0,0.0,0.0,0.0,0.0,0.0,0.0,0.0,0.0,LogViscosity873K,873,8.358222007751465,LogViscosity873K
2438900189303,Na,O,Si,Ti,X,X,X,X,X,X,X,X,X,X,X,X,X,0.14186666666666664,0.5957333333333332,0.2542,0.008199999999999999,0.0,0.0,0.0,0.0,0.0,0.0,0.0,0.0,0.0,0.0,0.0,0.0,0.0,LogViscosity873K,873,8.925475120544434,LogViscosity873K
2438900189304,Na,O,Si,Ti,X,X,X,X,X,X,X,X,X,X,X,X,X,0.12819999999999998,0.6025666666666666,0.2525666666666666,0.016666666666666666,0.0,0.0,0.0,0.0,0.0,0.0,0.0,0.0,0.0,0.0,0.0,0.0,0.0,LogViscosity873K,873,9.882440567016602,LogViscosity873K
2438900189305,Na,O,Si,Ti,X,X,X,X,X,X,X,X,X,X,X,X,X,0.115988401159884,0.6086724660867245,0.2490417624904176,0.0262973702629737,0.0,0.0,0.0,0.0,0.0,0.0,0.0,0.0,0.0,0.0,0.0,0.0,0.0,LogViscosity873K,873,10.907429695129396,LogViscosity873K
2444300189548,Al,Ca,Fe,Na,O,Si,X,X,X,X,X,X,X,X,X,X,X,0.002839716028397161,0.05174482551744826,0.00031996800319968006,0.09632370096323703,0.6007299270072993,0.24804186248041865,0.0,0.0,0.0,0.0,0.0,0.0,0.0,0.0,0.0,0.0,0.0,LogViscosity873K,873,9.106236457824707,LogViscosity873K
2444300189549,Al,Ba,Ca,Fe,Na,O,Si,X,X,X,X,X,X,X,X,X,X,0.00280019601372096,0.0019501365095556688,0.048203374236196535,0.000332023241626914,0.0997403151553942,0.5995566356311608,0.24741731921234486,0.0,0.0,0.0,0.0,0.0,0.0,0.0,0.0,0.0,0.0,LogViscosity873K,873,9.201659202575684,LogViscosity873K
2444300189550,Al,Ba,Ca,Fe,Mg,Na,O,Si,X,X,X,X,X,X,X,X,X,0.0026401848129369064,0.0019001330093106519,0.038302681187683145,9.200644045083155e-05,0.017201204084285902,0.0950066504655326,0.5995733034645759,0.2452838365352241,0.0,0.0,0.0,0.0,0.0,0.0,0.0,0.0,0.0,LogViscosity873K,873,9.327200889587402,LogViscosity873K
2444300189551,Al,Ba,Ca,Fe,Na,O,Si,X,X,X,X,X,X,X,X,X,X,0.0029200000000000003,0.0008,0.056,0.0005600000000000001,0.09133333333333332,0.6014866666666665,0.24689999999999995,0.0,0.0,0.0,0.0,0.0,0.0,0.0,0.0,0.0,0.0,LogViscosity873K,873,9.072476387023926,LogViscosity873K
2444300189552,Al,Ba,Ca,Fe,Na,O,Si,X,X,X,X,X,X,X,X,X,X,0.006160184805544167,0.0004150124503735112,0.053951618548556436,0.0003360100803024091,0.0934028020840625,0.6007603561440175,0.2449740158871432,0.0,0.0,0.0,0.0,0.0,0.0,0.0,0.0,0.0,0.0,LogViscosity873K,873,9.007363319396973,LogViscosity873K
2464700301009,Al,B,Ca,K,Na,O,Si,X,X,X,X,X,X,X,X,X,X,0.006000600060006002,0.04244424442444245,0.005000500050005,0.002000200020002,0.02466913358002468,0.6435910257692435,0.27629429609627626,0.0,0.0,0.0,0.0,0.0,0.0,0.0,0.0,0.0,0.0,LogViscosity873K,873,10.08117389678955,LogViscosity873K
2469100193840,Al,Ba,K,Mg,Na,O,Si,Zr,X,X,X,X,X,X,X,X,X,0.03451654834516549,0.01764823517648235,0.0095990400959904,0.012598740125987402,0.174649201746492,0.5587074625870747,0.19138086191380868,0.0008999100089991004,0.0,0.0,0.0,0.0,0.0,0.0,0.0,0.0,0.0,LogViscosity873K,873,8.329617500305176,LogViscosity873K
2469100193841,Al,Ba,K,Na,O,Si,Zr,X,X,X,X,X,X,X,X,X,X,0.03068306830683068,0.00215021502150215,0.016134946828016132,0.17528419508617527,0.5651265126512651,0.20975430876420972,0.0008667533420008668,0.0,0.0,0.0,0.0,0.0,0.0,0.0,0.0,0.0,0.0,LogViscosity873K,873,8.551176071166992,LogViscosity873K
2469100193842,Al,Ba,Ca,K,Na,O,Si,Zr,X,X,X,X,X,X,X,X,X,0.0283971602839716,0.0085991400859914,0.0175982401759824,0.009332400093324,0.16278372162783722,0.5671432856714328,0.2043795620437956,0.0017664900176649,0.0,0.0,0.0,0.0,0.0,0.0,0.0,0.0,0.0,LogViscosity873K,873,8.865188598632812,LogViscosity873K
2469100193843,Al,Ba,Mg,Na,O,Si,Zr,X,X,X,X,X,X,X,X,X,X,0.03488,0.0223,0.0085,0.1766,0.5622866666666667,0.19356666666666664,0.0018666666666666669,0.0,0.0,0.0,0.0,0.0,0.0,0.0,0.0,0.0,0.0,LogViscosity873K,873,8.331525802612305,LogViscosity873K
2469100193844,Al,Ba,Li,Mg,Na,O,Si,Zr,X,X,X,X,X,X,X,X,X,0.02488248824882489,0.010351035103510351,0.014134746808014138,0.031503150315031495,0.14334766810014335,0.5698269826982698,0.2042204220422042,0.0017335066840017336,0.0,0.0,0.0,0.0,0.0,0.0,0.0,0.0,0.0,LogViscosity873K,873,8.368755340576174,LogViscosity873K
2469100193845,Al,Ba,Ca,Li,Na,O,Si,Zr,X,X,X,X,X,X,X,X,X,0.03847615238476152,0.0063993600639936,0.00584941505849415,0.0291304202913042,0.14765190147651902,0.5677798886777988,0.1994133919941339,0.0052994700529947,0.0,0.0,0.0,0.0,0.0,0.0,0.0,0.0,0.0,LogViscosity873K,873,8.841529846191406,LogViscosity873K
2469100193846,Al,Ba,Ca,K,Li,Na,O,Si,Ti,Zr,X,X,X,X,X,X,X,0.03367999999999999,0.0064499999999999965,0.005899999999999997,0.009333333333333329,0.014733333333333334,0.1562666666666666,0.5667699999999998,0.19779999999999992,0.005499999999999998,0.0035666666666666655,0.0,0.0,0.0,0.0,0.0,0.0,0.0,LogViscosity873K,873,8.85492992401123,LogViscosity873K
2469100193847,Al,Ba,Li,Mg,Na,O,Si,Sr,Zr,X,X,X,X,X,X,X,X,0.033003300330033014,0.0042004200420042,0.02886955362202886,0.008050805080508051,0.1532153215321532,0.565006500650065,0.1975530886421975,0.0031003100310031,0.007000700070007,0.0,0.0,0.0,0.0,0.0,0.0,0.0,0.0,LogViscosity873K,873,8.65785789489746,LogViscosity873K
2469100193848,Al,Ba,Ca,Li,Na,O,Si,Ti,Zr,X,X,X,X,X,X,X,X,0.036160000000000005,0.004300000000000001,0.0176,0.014666666666666672,0.1628666666666667,0.5645733333333334,0.19353333333333336,0.002733333333333333,0.003566666666666668,0.0,0.0,0.0,0.0,0.0,0.0,0.0,0.0,LogViscosity873K,873,8.929821014404297,LogViscosity873K
2469100193849,Al,Ba,Li,Na,O,Si,Sr,Zr,X,X,X,X,X,X,X,X,X,0.0358,0.00425,0.02913333333333333,0.14733333333333332,0.5679,0.2026,0.00945,0.0035333333333333328,0.0,0.0,0.0,0.0,0.0,0.0,0.0,0.0,0.0,LogViscosity873K,873,8.554794311523438,LogViscosity873K
2469100193852,Al,Ba,K,Mg,Na,O,Si,X,X,X,X,X,X,X,X,X,X,0.023202320232023205,0.015001500150015003,0.0186018601860186,0.024452445244524453,0.1555488882221555,0.5625729239590627,0.20062006200620064,0.0,0.0,0.0,0.0,0.0,0.0,0.0,0.0,0.0,0.0,LogViscosity873K,873,8.122480392456056,LogViscosity873K
2469100193854,Al,Ba,K,Mg,Na,O,Si,X,X,X,X,X,X,X,X,X,X,0.031083108310831095,0.012901290129012906,0.014001400140014006,0.02455245524552456,0.18461846184618466,0.5496916358302497,0.1831516484981832,0.0,0.0,0.0,0.0,0.0,0.0,0.0,0.0,0.0,0.0,LogViscosity873K,873,7.73349666595459,LogViscosity873K
2471000193987,B,Li,O,Si,X,X,X,X,X,X,X,X,X,X,X,X,X,0.0398,0.13366666666666666,0.5932,0.2333333333333333,0.0,0.0,0.0,0.0,0.0,0.0,0.0,0.0,0.0,0.0,0.0,0.0,0.0,LogViscosity873K,873,5.136102676391602,LogViscosity873K
2473900194511,Al,B,Ba,Ca,Li,O,X,X,X,X,X,X,X,X,X,X,X,0.1,0.12,0.075,0.1125,0.05,0.5425,0.0,0.0,0.0,0.0,0.0,0.0,0.0,0.0,0.0,0.0,0.0,LogViscosity873K,873,7.443437576293945,LogViscosity873K
2473900194512,Al,B,Ba,Ca,Li,O,X,X,X,X,X,X,X,X,X,X,X,0.10978902109789022,0.11974802519748028,0.07034296570342967,0.10728927107289273,0.047261940472619404,0.5455687764556879,0.0,0.0,0.0,0.0,0.0,0.0,0.0,0.0,0.0,0.0,0.0,LogViscosity873K,873,7.9772281646728525,LogViscosity873K
2473900194513,Al,B,Ba,Ca,Li,O,X,X,X,X,X,X,X,X,X,X,X,0.092,0.128,0.0575,0.14,0.03666666666666667,0.5458333333333334,0.0,0.0,0.0,0.0,0.0,0.0,0.0,0.0,0.0,0.0,0.0,LogViscosity873K,873,7.338496208190918,LogViscosity873K
2474200194522,K,Na,O,Pb,Si,X,X,X,X,X,X,X,X,X,X,X,X,0.02333333333333333,0.11333333333333336,0.5833333333333333,0.045,0.235,0.0,0.0,0.0,0.0,0.0,0.0,0.0,0.0,0.0,0.0,0.0,0.0,LogViscosity873K,873,5.610106945037842,LogViscosity873K
2493100301576,Al,B,Na,O,Si,X,X,X,X,X,X,X,X,X,X,X,X,0.004,0.084,0.02666666666666666,0.6386666666666666,0.24666666666666665,0.0,0.0,0.0,0.0,0.0,0.0,0.0,0.0,0.0,0.0,0.0,0.0,LogViscosity873K,873,9.483272552490234,LogViscosity873K
2493100301577,Al,B,Co,Na,O,Si,X,X,X,X,X,X,X,X,X,X,X,0.003999600039996001,0.08375162483751626,0.0014998500149985005,0.02659734026597341,0.6382428423824285,0.24590874245908745,0.0,0.0,0.0,0.0,0.0,0.0,0.0,0.0,0.0,0.0,0.0,LogViscosity873K,873,9.233827590942383,LogViscosity873K
2493100386671,B,Na,O,Si,X,X,X,X,X,X,X,X,X,X,X,X,X,0.040000000000000015,0.10666666666666666,0.6066666666666666,0.24666666666666665,0.0,0.0,0.0,0.0,0.0,0.0,0.0,0.0,0.0,0.0,0.0,0.0,0.0,LogViscosity873K,873,9.642207145690918,LogViscosity873K
2506600350373,B,K,Li,O,Si,X,X,X,X,X,X,X,X,X,X,X,X,0.07224000000000001,0.05586666666666668,0.08339999999999999,0.5849933333333333,0.2035,0.0,0.0,0.0,0.0,0.0,0.0,0.0,0.0,0.0,0.0,0.0,0.0,LogViscosity873K,873,6.98648738861084,LogViscosity873K
2506600350375,B,Na,O,Si,X,X,X,X,X,X,X,X,X,X,X,X,X,0.07347999999999999,0.13186666666666666,0.5884866666666666,0.20616666666666664,0.0,0.0,0.0,0.0,0.0,0.0,0.0,0.0,0.0,0.0,0.0,0.0,0.0,LogViscosity873K,873,9.423068046569824,LogViscosity873K
2506600350376,B,Na,O,Si,X,X,X,X,X,X,X,X,X,X,X,X,X,0.09164916491649168,0.16348301496816348,0.5696502983631697,0.17521752175217525,0.0,0.0,0.0,0.0,0.0,0.0,0.0,0.0,0.0,0.0,0.0,0.0,0.0,LogViscosity873K,873,7.974457740783691,LogViscosity873K
2506600350377,B,K,Li,O,Si,X,X,X,X,X,X,X,X,X,X,X,X,0.055194480551944806,0.02686398026863981,0.042995700429957,0.6225377462253774,0.2524080925240809,0.0,0.0,0.0,0.0,0.0,0.0,0.0,0.0,0.0,0.0,0.0,0.0,LogViscosity873K,873,9.785322189331056,LogViscosity873K
2506600350378,B,K,Li,O,Si,X,X,X,X,X,X,X,X,X,X,X,X,0.073,0.03693333333333333,0.05713333333333333,0.6074666666666666,0.22546666666666665,0.0,0.0,0.0,0.0,0.0,0.0,0.0,0.0,0.0,0.0,0.0,0.0,LogViscosity873K,873,7.867255210876465,LogViscosity873K
2506600350379,B,K,Li,O,Si,X,X,X,X,X,X,X,X,X,X,X,X,0.08828000000000001,0.04546666666666666,0.0702,0.59412,0.20193333333333333,0.0,0.0,0.0,0.0,0.0,0.0,0.0,0.0,0.0,0.0,0.0,0.0,LogViscosity873K,873,7.088096618652344,LogViscosity873K
2506600350381,B,Na,O,Si,X,X,X,X,X,X,X,X,X,X,X,X,X,0.09020000000000004,0.10886666666666668,0.5972000000000001,0.20373333333333332,0.0,0.0,0.0,0.0,0.0,0.0,0.0,0.0,0.0,0.0,0.0,0.0,0.0,LogViscosity873K,873,8.698681831359862,LogViscosity873K
2506600350382,B,Na,O,Si,X,X,X,X,X,X,X,X,X,X,X,X,X,0.10704,0.13813333333333333,0.5797599999999999,0.17506666666666665,0.0,0.0,0.0,0.0,0.0,0.0,0.0,0.0,0.0,0.0,0.0,0.0,0.0,LogViscosity873K,873,8.398603439331056,LogViscosity873K
2510400302509,Al,Ca,Fe,K,Mg,Na,O,Pb,Si,Zn,X,X,X,X,X,X,X,0.0117988201179882,0.03394660533946605,0.04423557644235576,0.005732760057327599,0.016348365163483647,0.0504616205046162,0.6074825850748257,0.0027997200279972,0.21504516215045155,0.01214878512148785,0.0,0.0,0.0,0.0,0.0,0.0,0.0,LogViscosity873K,873,10.497843742370604,LogViscosity873K
