Repository: Fraunhofer-SCAI/glassmtl

This folder contains all preprocessed datasets that are used in our paper and which are subsequently split in the experiments into training, validation, and test sets. In case of the log-viscosity, the file `all_t.csv` lists the temperature as extra parameter for the parametric training. The folder `LogViscosity/` contains the log-viscosity data at all available temperatures.

File: datasets/LogViscosity873K/all_t.csv (part 12 of 15)
,elements,elements,elements,elements,elements,elements,elements,elements,elements,elements,elements,elements,elements,elements,elements,elements,elements,at_fracs,at_fracs,at_fracs,at_fracs,at_fracs,at_fracs,at_fracs,at_fracs,at_fracs,at_fracs,at_fracs,at_fracs,at_fracs,at_fracs,at_fracs,at_fracs,at_fracs,prop_name,t,prop_val,prop_id
2561300351948,Al,B,Na,O,X,X,X,X,X,X,X,X,X,X,X,X,X,0.06,0.30632000000000004,0.056133333333333334,0.5775466666666667,0.0,0.0,0.0,0.0,0.0,0.0,0.0,0.0,0.0,0.0,0.0,0.0,0.0,LogViscosity873K,873,4.757275104522705,LogViscosity873K
2561300351949,Al,B,Na,O,X,X,X,X,X,X,X,X,X,X,X,X,X,0.08000000000000003,0.28828000000000004,0.05286666666666666,0.5788533333333332,0.0,0.0,0.0,0.0,0.0,0.0,0.0,0.0,0.0,0.0,0.0,0.0,0.0,LogViscosity873K,873,6.030230522155763,LogViscosity873K
2561300351950,Al,B,Na,O,X,X,X,X,X,X,X,X,X,X,X,X,X,0.020000000000000004,0.31404000000000004,0.10993333333333333,0.5560266666666667,0.0,0.0,0.0,0.0,0.0,0.0,0.0,0.0,0.0,0.0,0.0,0.0,0.0,LogViscosity873K,873,3.974650859832764,LogViscosity873K
2561300351951,Al,B,Na,O,X,X,X,X,X,X,X,X,X,X,X,X,X,0.040000000000000015,0.29751999999999995,0.10413333333333333,0.5583466666666667,0.0,0.0,0.0,0.0,0.0,0.0,0.0,0.0,0.0,0.0,0.0,0.0,0.0,LogViscosity873K,873,3.9390840530395512,LogViscosity873K
2561300351952,Al,B,Na,O,X,X,X,X,X,X,X,X,X,X,X,X,X,0.06,0.281,0.09833333333333333,0.5606666666666666,0.0,0.0,0.0,0.0,0.0,0.0,0.0,0.0,0.0,0.0,0.0,0.0,0.0,LogViscosity873K,873,4.61326265335083,LogViscosity873K
2561300351953,Al,B,Na,O,X,X,X,X,X,X,X,X,X,X,X,X,X,0.08000000000000003,0.26448,0.09253333333333333,0.5629866666666667,0.0,0.0,0.0,0.0,0.0,0.0,0.0,0.0,0.0,0.0,0.0,0.0,0.0,LogViscosity873K,873,5.6541852951049805,LogViscosity873K
2561300351955,Al,B,Na,O,X,X,X,X,X,X,X,X,X,X,X,X,X,0.020000000000000004,0.28572000000000003,0.15713333333333332,0.5371466666666667,0.0,0.0,0.0,0.0,0.0,0.0,0.0,0.0,0.0,0.0,0.0,0.0,0.0,LogViscosity873K,873,4.355615139007568,LogViscosity873K
2561300351956,Al,B,Na,O,X,X,X,X,X,X,X,X,X,X,X,X,X,0.040000000000000015,0.27068000000000003,0.14886666666666665,0.5404533333333333,0.0,0.0,0.0,0.0,0.0,0.0,0.0,0.0,0.0,0.0,0.0,0.0,0.0,LogViscosity873K,873,4.3417158126831055,LogViscosity873K
2561300351958,Al,B,Na,O,X,X,X,X,X,X,X,X,X,X,X,X,X,0.06,0.25564000000000003,0.1406,0.54376,0.0,0.0,0.0,0.0,0.0,0.0,0.0,0.0,0.0,0.0,0.0,0.0,0.0,LogViscosity873K,873,4.815263271331787,LogViscosity873K
2561300351960,Al,B,Na,O,X,X,X,X,X,X,X,X,X,X,X,X,X,0.08000000000000003,0.24060000000000006,0.13233333333333333,0.5470666666666667,0.0,0.0,0.0,0.0,0.0,0.0,0.0,0.0,0.0,0.0,0.0,0.0,0.0,LogViscosity873K,873,4.769742965698242,LogViscosity873K
2561300351962,Al,B,Na,O,X,X,X,X,X,X,X,X,X,X,X,X,X,0.1,0.22556,0.12406666666666664,0.5503733333333334,0.0,0.0,0.0,0.0,0.0,0.0,0.0,0.0,0.0,0.0,0.0,0.0,0.0,LogViscosity873K,873,5.940563201904298,LogViscosity873K
2561300351963,Al,B,Na,O,X,X,X,X,X,X,X,X,X,X,X,X,X,0.11,0.21804,0.11993333333333332,0.5520266666666667,0.0,0.0,0.0,0.0,0.0,0.0,0.0,0.0,0.0,0.0,0.0,0.0,0.0,LogViscosity873K,873,6.217732429504394,LogViscosity873K
2561300351965,Al,B,Na,O,X,X,X,X,X,X,X,X,X,X,X,X,X,0.020000000000000004,0.25332,0.2111333333333333,0.5155466666666667,0.0,0.0,0.0,0.0,0.0,0.0,0.0,0.0,0.0,0.0,0.0,0.0,0.0,LogViscosity873K,873,3.7523913383483887,LogViscosity873K
2561300351966,Al,B,Na,O,X,X,X,X,X,X,X,X,X,X,X,X,X,0.040000000000000015,0.24,0.2,0.52,0.0,0.0,0.0,0.0,0.0,0.0,0.0,0.0,0.0,0.0,0.0,0.0,0.0,LogViscosity873K,873,4.0171852111816415,LogViscosity873K
2561300351967,Al,B,Na,O,X,X,X,X,X,X,X,X,X,X,X,X,X,0.06,0.22668000000000002,0.18886666666666665,0.5244533333333333,0.0,0.0,0.0,0.0,0.0,0.0,0.0,0.0,0.0,0.0,0.0,0.0,0.0,LogViscosity873K,873,3.993405818939209,LogViscosity873K
2561300351968,Al,B,Na,O,X,X,X,X,X,X,X,X,X,X,X,X,X,0.08000000000000003,0.21331999999999998,0.1778,0.52888,0.0,0.0,0.0,0.0,0.0,0.0,0.0,0.0,0.0,0.0,0.0,0.0,0.0,LogViscosity873K,873,4.586460590362549,LogViscosity873K
2561300351969,Al,B,Na,O,X,X,X,X,X,X,X,X,X,X,X,X,X,0.1,0.2,0.16666666666666666,0.5333333333333333,0.0,0.0,0.0,0.0,0.0,0.0,0.0,0.0,0.0,0.0,0.0,0.0,0.0,LogViscosity873K,873,4.87915563583374,LogViscosity873K
2561300351970,Al,B,Na,O,X,X,X,X,X,X,X,X,X,X,X,X,X,0.12,0.18667999999999998,0.15553333333333333,0.5377866666666666,0.0,0.0,0.0,0.0,0.0,0.0,0.0,0.0,0.0,0.0,0.0,0.0,0.0,LogViscosity873K,873,5.6735877990722665,LogViscosity873K
2561300351974,Al,B,Na,O,X,X,X,X,X,X,X,X,X,X,X,X,X,0.1,0.17964000000000002,0.2006,0.51976,0.0,0.0,0.0,0.0,0.0,0.0,0.0,0.0,0.0,0.0,0.0,0.0,0.0,LogViscosity873K,873,4.190067768096924,LogViscosity873K
2561300351975,Al,B,Na,O,X,X,X,X,X,X,X,X,X,X,X,X,X,0.12,0.16768000000000002,0.1872,0.52512,0.0,0.0,0.0,0.0,0.0,0.0,0.0,0.0,0.0,0.0,0.0,0.0,0.0,LogViscosity873K,873,5.131721496582031,LogViscosity873K
2561300351976,Al,B,Na,O,X,X,X,X,X,X,X,X,X,X,X,X,X,0.14,0.15567999999999999,0.17386666666666664,0.5304533333333333,0.0,0.0,0.0,0.0,0.0,0.0,0.0,0.0,0.0,0.0,0.0,0.0,0.0,LogViscosity873K,873,6.927867412567139,LogViscosity873K
2561300351943,B,Na,O,X,X,X,X,X,X,X,X,X,X,X,X,X,X,0.33,0.11666666666666665,0.5533333333333332,0.0,0.0,0.0,0.0,0.0,0.0,0.0,0.0,0.0,0.0,0.0,0.0,0.0,0.0,LogViscosity873K,873,4.201042175292969,LogViscosity873K
2561300351945,B,Na,O,X,X,X,X,X,X,X,X,X,X,X,X,X,X,0.26680000000000004,0.222,0.5112,0.0,0.0,0.0,0.0,0.0,0.0,0.0,0.0,0.0,0.0,0.0,0.0,0.0,0.0,LogViscosity873K,873,3.9618015289306636,LogViscosity873K
2607900197514,B,Ba,O,Si,X,X,X,X,X,X,X,X,X,X,X,X,X,0.2388161183881612,0.1502849715028497,0.5767689897676899,0.0341299203412992,0.0,0.0,0.0,0.0,0.0,0.0,0.0,0.0,0.0,0.0,0.0,0.0,0.0,LogViscosity873K,873,11.24996566772461,LogViscosity873K
2607900197515,Al,B,Ba,O,Si,X,X,X,X,X,X,X,X,X,X,X,X,0.016001600160016,0.21986198619861988,0.14986498649864985,0.5774010734406774,0.03687035370203688,0.0,0.0,0.0,0.0,0.0,0.0,0.0,0.0,0.0,0.0,0.0,0.0,LogViscosity873K,873,10.48354434967041,LogViscosity873K
2607900197516,Al,B,Ba,O,Si,X,X,X,X,X,X,X,X,X,X,X,X,0.00812,0.17912,0.17675000000000002,0.5765433333333334,0.059466666666666675,0.0,0.0,0.0,0.0,0.0,0.0,0.0,0.0,0.0,0.0,0.0,0.0,LogViscosity873K,873,11.32457160949707,LogViscosity873K
2607900197517,Al,B,Ba,Na,O,Si,X,X,X,X,X,X,X,X,X,X,X,0.00808,0.21975999999999998,0.12505,0.03373333333333333,0.5701433333333333,0.04323333333333333,0.0,0.0,0.0,0.0,0.0,0.0,0.0,0.0,0.0,0.0,0.0,LogViscosity873K,873,9.277871131896973,LogViscosity873K
2607900197518,Al,B,Ba,K,O,Si,X,X,X,X,X,X,X,X,X,X,X,0.00787921207879212,0.2199380061993801,0.12483751624837515,0.0335299803352998,0.5703196347031962,0.0434956504349565,0.0,0.0,0.0,0.0,0.0,0.0,0.0,0.0,0.0,0.0,0.0,LogViscosity873K,873,9.199418067932127,LogViscosity873K
2607900197519,Al,B,Ba,O,Pb,Si,X,X,X,X,X,X,X,X,X,X,X,0.007920000000000002,0.22008000000000005,0.1002,0.5785833333333333,0.05005,0.043166666666666666,0.0,0.0,0.0,0.0,0.0,0.0,0.0,0.0,0.0,0.0,0.0,LogViscosity873K,873,7.558340072631836,LogViscosity873K
2607900197520,Al,B,Ba,O,Pb,Si,X,X,X,X,X,X,X,X,X,X,X,0.007840470428225695,0.20025201512090726,0.12500750045002698,0.5736210839317026,0.0500030001800108,0.04323592748898267,0.0,0.0,0.0,0.0,0.0,0.0,0.0,0.0,0.0,0.0,0.0,LogViscosity873K,873,7.673754692077638,LogViscosity873K
2607900197521,Al,B,Ba,Li,O,Si,X,X,X,X,X,X,X,X,X,X,X,0.00808,0.1998000000000001,0.12485,0.06706666666666666,0.5568700000000001,0.043333333333333335,0.0,0.0,0.0,0.0,0.0,0.0,0.0,0.0,0.0,0.0,0.0,LogViscosity873K,873,7.015775680541992,LogViscosity873K
2607900197522,Al,B,Ba,Li,O,Si,X,X,X,X,X,X,X,X,X,X,X,0.007921267402784444,0.21987518002880455,0.12507001120179229,0.03333866752013655,0.5703145836667199,0.04344028377873791,0.0,0.0,0.0,0.0,0.0,0.0,0.0,0.0,0.0,0.0,0.0,LogViscosity873K,873,8.953782081604004,LogViscosity873K
2607900197523,Al,B,Ba,Li,O,Si,X,X,X,X,X,X,X,X,X,X,X,0.008000800080008,0.21982198219821986,0.09995999599959997,0.06747341400806746,0.5616394972830616,0.043104310431043104,0.0,0.0,0.0,0.0,0.0,0.0,0.0,0.0,0.0,0.0,0.0,LogViscosity873K,873,7.37646484375,LogViscosity873K
2607900197524,Al,B,Ba,Li,O,Si,X,X,X,X,X,X,X,X,X,X,X,0.00808,0.21624000000000002,0.13445,0.034,0.5674633333333333,0.039766666666666665,0.0,0.0,0.0,0.0,0.0,0.0,0.0,0.0,0.0,0.0,0.0,LogViscosity873K,873,8.77644157409668,LogViscosity873K
2607900197525,Al,B,Ba,Li,O,Si,X,X,X,X,X,X,X,X,X,X,X,0.00788,0.20488,0.1449,0.03266666666666666,0.5665733333333334,0.0431,0.0,0.0,0.0,0.0,0.0,0.0,0.0,0.0,0.0,0.0,0.0,LogViscosity873K,873,8.744192123413086,LogViscosity873K
2607900197526,Al,B,Ba,K,Li,Na,O,Si,Sr,X,X,X,X,X,X,X,X,0.008,0.21848,0.1243,0.006933333333333333,0.0258,0.0009333333333333334,0.5696533333333333,0.0429,0.003,0.0,0.0,0.0,0.0,0.0,0.0,0.0,0.0,LogViscosity873K,873,8.659793853759767,LogViscosity873K
2607900197527,Al,B,Ba,K,Li,Na,O,Si,Sr,X,X,X,X,X,X,X,X,0.008080000000000002,0.2182000000000001,0.12385000000000004,0.013266666666666666,0.019933333333333338,0.0009333333333333338,0.5696033333333335,0.043133333333333336,0.0030000000000000005,0.0,0.0,0.0,0.0,0.0,0.0,0.0,0.0,LogViscosity873K,873,8.57750415802002,LogViscosity873K
2607900197528,Al,B,Ba,K,Li,Na,O,Si,Sr,X,X,X,X,X,X,X,X,0.008118376324735053,0.21839632073585288,0.1242751449710058,0.01653002732786776,0.01606345397587149,0.0009998000399920016,0.5696760647870426,0.04289142171565687,0.003049390121975605,0.0,0.0,0.0,0.0,0.0,0.0,0.0,0.0,LogViscosity873K,873,8.674638748168944,LogViscosity873K
2607900197529,Al,B,Ba,Li,Na,O,Si,Sr,X,X,X,X,X,X,X,X,X,0.008,0.21876,0.12445,0.025666666666666664,0.006666666666666665,0.5702233333333333,0.04323333333333333,0.003,0.0,0.0,0.0,0.0,0.0,0.0,0.0,0.0,0.0,LogViscosity873K,873,8.659793853759767,LogViscosity873K
2607900197530,Al,B,Ba,Li,Na,O,Si,Sr,X,X,X,X,X,X,X,X,X,0.008039196080391959,0.21861813818618145,0.12438756124387562,0.019864680198646803,0.0133986601339866,0.5697963536979637,0.0428957104289571,0.0029997000299970002,0.0,0.0,0.0,0.0,0.0,0.0,0.0,0.0,0.0,LogViscosity873K,873,8.543697357177733,LogViscosity873K
2607900197531,B,Ba,Li,Na,O,Si,Sr,X,X,X,X,X,X,X,X,X,X,0.22612,0.12405,0.033199999999999986,0.0009333333333333334,0.56958,0.043166666666666666,0.00295,0.0,0.0,0.0,0.0,0.0,0.0,0.0,0.0,0.0,0.0,LogViscosity873K,873,9.181525230407717,LogViscosity873K
2607900197532,B,Ba,K,Li,Na,O,Si,Sr,X,X,X,X,X,X,X,X,X,0.21794179417941795,0.13376337633763374,0.016668333500016667,0.0162016201620162,0.0019335266860019333,0.5671867186718672,0.0428042804280428,0.0035003500350035003,0.0,0.0,0.0,0.0,0.0,0.0,0.0,0.0,0.0,LogViscosity873K,873,9.067975997924805,LogViscosity873K
2609800197780,Al,B,Ba,Li,Mg,Na,O,Si,X,X,X,X,X,X,X,X,X,0.028319999999999998,0.0064,0.00725,0.16093333333333332,0.0138,0.012,0.5673966666666667,0.2039,0.0,0.0,0.0,0.0,0.0,0.0,0.0,0.0,0.0,LogViscosity873K,873,6.695640087127685,LogViscosity873K
2667800355109,Al,B,Ca,Mg,Na,O,Si,X,X,X,X,X,X,X,X,X,X,0.02124,0.02999999999999999,0.015149999999999997,0.007799999999999999,0.050066666666666655,0.6254433333333332,0.2503,0.0,0.0,0.0,0.0,0.0,0.0,0.0,0.0,0.0,0.0,LogViscosity873K,873,11.520636558532715,LogViscosity873K
2694100356302,Al,Ca,Fe,K,Mg,Na,O,Si,X,X,X,X,X,X,X,X,X,0.0009199356045076843,0.05169638125331226,0.00029597928145029843,0.00041997060205785586,0.024198306118571697,0.08719389642725008,0.5973588515470583,0.2379166791657917,0.0,0.0,0.0,0.0,0.0,0.0,0.0,0.0,0.0,LogViscosity873K,873,10.118941307067873,LogViscosity873K
2705300199932,B,K,O,Pb,Si,X,X,X,X,X,X,X,X,X,X,X,X,0.0022,0.01453333333333333,0.5903666666666667,0.206,0.1869,0.0,0.0,0.0,0.0,0.0,0.0,0.0,0.0,0.0,0.0,0.0,0.0,LogViscosity873K,873,4.815189838409424,LogViscosity873K
2705300199933,B,K,O,Pb,Si,X,X,X,X,X,X,X,X,X,X,X,X,0.008840884088408841,0.014534786812014538,0.589068906890689,0.20657065706570651,0.18098476514318096,0.0,0.0,0.0,0.0,0.0,0.0,0.0,0.0,0.0,0.0,0.0,0.0,LogViscosity873K,873,4.523293972015381,LogViscosity873K
2705300199934,B,K,O,Pb,Si,X,X,X,X,X,X,X,X,X,X,X,X,0.01852,0.014599999999999997,0.5871633333333334,0.20735,0.17236666666666667,0.0,0.0,0.0,0.0,0.0,0.0,0.0,0.0,0.0,0.0,0.0,0.0,LogViscosity873K,873,4.007008075714111,LogViscosity873K
2705300199935,B,K,O,Pb,Si,X,X,X,X,X,X,X,X,X,X,X,X,0.00908,0.0027999999999999995,0.59102,0.2182,0.1789,0.0,0.0,0.0,0.0,0.0,0.0,0.0,0.0,0.0,0.0,0.0,0.0,LogViscosity873K,873,4.901298999786377,LogViscosity873K
2705300199936,B,K,O,Pb,Si,X,X,X,X,X,X,X,X,X,X,X,X,0.00868,0.014266666666666662,0.59182,0.1988,0.1864333333333333,0.0,0.0,0.0,0.0,0.0,0.0,0.0,0.0,0.0,0.0,0.0,0.0,LogViscosity873K,873,4.901346683502197,LogViscosity873K
2705300199937,B,K,O,Pb,Si,X,X,X,X,X,X,X,X,X,X,X,X,0.008879112088791122,0.016398360163983598,0.5880278638802786,0.20687931206879312,0.1798153517981535,0.0,0.0,0.0,0.0,0.0,0.0,0.0,0.0,0.0,0.0,0.0,0.0,LogViscosity873K,873,4.365635871887207,LogViscosity873K
2705300199939,B,K,O,Pb,Si,X,X,X,X,X,X,X,X,X,X,X,X,0.013200000000000002,0.03253333333333333,0.5940833333333333,0.16235,0.19783333333333333,0.0,0.0,0.0,0.0,0.0,0.0,0.0,0.0,0.0,0.0,0.0,0.0,LogViscosity873K,873,5.097160339355469,LogViscosity873K
2708300310621,Na,O,P,Pb,X,X,X,X,X,X,X,X,X,X,X,X,X,0.16199999999999998,0.5666428571428572,0.14285714285714285,0.1285,0.0,0.0,0.0,0.0,0.0,0.0,0.0,0.0,0.0,0.0,0.0,0.0,0.0,LogViscosity873K,873,0.5899993181228638,LogViscosity873K
2708300310622,Li,Na,O,P,Pb,X,X,X,X,X,X,X,X,X,X,X,X,0.06999999999999999,0.08333333333333333,0.5705238095238095,0.14514285714285713,0.131,0.0,0.0,0.0,0.0,0.0,0.0,0.0,0.0,0.0,0.0,0.0,0.0,LogViscosity873K,873,0.1599999666213989,LogViscosity873K
2708300310623,Li,O,P,Pb,X,X,X,X,X,X,X,X,X,X,X,X,X,0.13733333333333336,0.5766666666666667,0.14800000000000002,0.138,0.0,0.0,0.0,0.0,0.0,0.0,0.0,0.0,0.0,0.0,0.0,0.0,0.0,LogViscosity873K,873,0.4000000953674317,LogViscosity873K
2717800310699,Ba,Ca,Ce,Fe,K,Li,Mg,Na,O,Sb,Si,Sr,Ti,Zn,Zr,X,X,0.02070144910143709,0.0003050213514946045,0.0003666923351301256,7.200504035282468e-05,0.03673590484667258,0.00015334406741805256,0.017551228586001017,0.056470619610039366,0.5961907333513343,0.00028401988139169736,0.23468309448328045,0.03050213514946046,0.0012334196727104224,0.002150150510535737,0.002600182012740891,0.0,0.0,LogViscosity873K,873,8.96109390258789,LogViscosity873K
2717800310703,Al,As,Ba,Ca,Ce,Fe,K,Mg,Na,O,Sb,Si,Sr,Ti,Zn,X,X,0.009120820873878648,0.0004000360032402916,0.004050364532807952,0.01790161114500305,0.001000090008100729,6.400576051844666e-05,0.04027029099285601,0.012101089098018821,0.038870164981515,0.6104542742180128,0.00016001440129611666,0.25438956172722205,0.0032002880259223328,0.00021668616842182456,0.007800702063185686,0.0,0.0,LogViscosity873K,873,10.448860168457033,LogViscosity873K
2717800310704,Al,As,Ba,Ca,Ce,K,Mg,Na,O,Pb,Sb,Si,Sr,Ti,Zr,X,X,0.009440472023601182,0.0003680184009200461,0.004450222511125557,0.020151007550377523,1.3334000033335005e-05,0.0282680800706702,0.011900595029751484,0.04233545010583863,0.6069973498674933,4.500225011250562e-05,0.000600030001500075,0.237345200593363,0.03135156757837892,0.001400070003500175,0.0053336000133340005,0.0,0.0,LogViscosity873K,873,11.613557815551758,LogViscosity873K
2717900310724,Al,B,Na,O,Si,X,X,X,X,X,X,X,X,X,X,X,X,0.0053605360536053605,0.03508350835083509,0.024802480248024804,0.6475247524752474,0.2872287228722872,0.0,0.0,0.0,0.0,0.0,0.0,0.0,0.0,0.0,0.0,0.0,0.0,LogViscosity873K,873,11.797103881835938,LogViscosity873K
2717900310726,Al,B,Ca,K,Na,O,Si,X,X,X,X,X,X,X,X,X,X,0.005520000000000001,0.035880000000000016,0.010800000000000002,0.0128,0.05366666666666668,0.6229333333333333,0.2584,0.0,0.0,0.0,0.0,0.0,0.0,0.0,0.0,0.0,0.0,LogViscosity873K,873,11.575868606567385,LogViscosity873K
2717900310727,Al,B,K,Na,O,Si,X,X,X,X,X,X,X,X,X,X,X,0.017078292170782917,0.03787621237876213,0.0134653201346532,0.02653068026530681,0.6375095823750958,0.2675399126753991,0.0,0.0,0.0,0.0,0.0,0.0,0.0,0.0,0.0,0.0,0.0,LogViscosity873K,873,11.350885391235352,LogViscosity873K
2717900310728,Al,B,Ba,K,Na,O,Si,X,X,X,X,X,X,X,X,X,X,0.017958204179582042,0.0375962403759624,0.0042995700429957,0.0145985401459854,0.059660700596607004,0.6188447821884477,0.2470419624704196,0.0,0.0,0.0,0.0,0.0,0.0,0.0,0.0,0.0,0.0,LogViscosity873K,873,11.395936012268065,LogViscosity873K
2717900310729,Al,B,Ba,Ca,Na,O,Si,X,X,X,X,X,X,X,X,X,X,0.01764176417641764,0.037363736373637366,0.00425042504250425,0.0113011301130113,0.058939227256058935,0.6228456178951228,0.2476580991432477,0.0,0.0,0.0,0.0,0.0,0.0,0.0,0.0,0.0,0.0,LogViscosity873K,873,11.78797721862793,LogViscosity873K
2717900310730,Al,B,Ba,K,Na,O,Si,X,X,X,X,X,X,X,X,X,X,0.005440000000000002,0.0544,0.00425,0.013333333333333336,0.02813333333333333,0.6345433333333333,0.2599,0.0,0.0,0.0,0.0,0.0,0.0,0.0,0.0,0.0,0.0,LogViscosity873K,873,10.756847381591797,LogViscosity873K
2717900310731,Al,B,Ba,Na,O,Si,X,X,X,X,X,X,X,X,X,X,X,0.005400000000000002,0.05344000000000002,0.00425,0.05513333333333334,0.6278766666666667,0.2539,0.0,0.0,0.0,0.0,0.0,0.0,0.0,0.0,0.0,0.0,0.0,LogViscosity873K,873,11.157062530517578,LogViscosity873K
2717900310732,Al,B,Ca,K,Na,O,Si,X,X,X,X,X,X,X,X,X,X,0.0054399999999999995,0.053280000000000015,0.0107,0.012733333333333331,0.05286666666666666,0.6205133333333334,0.2444666666666667,0.0,0.0,0.0,0.0,0.0,0.0,0.0,0.0,0.0,0.0,LogViscosity873K,873,10.99489974975586,LogViscosity873K
2717900310733,Al,B,Na,O,Si,X,X,X,X,X,X,X,X,X,X,X,X,0.017720000000000003,0.05556000000000001,0.052533333333333335,0.6281866666666667,0.246,0.0,0.0,0.0,0.0,0.0,0.0,0.0,0.0,0.0,0.0,0.0,0.0,LogViscosity873K,873,10.48649787902832,LogViscosity873K
2717900310734,Al,B,Ba,Ca,K,Na,O,Si,X,X,X,X,X,X,X,X,X,0.01843815618438157,0.05535446455354465,0.004249575042495751,0.011648835116488357,0.013731960137319605,0.028330500283305006,0.6280371962803719,0.2402093124020931,0.0,0.0,0.0,0.0,0.0,0.0,0.0,0.0,0.0,LogViscosity873K,873,10.966209411621094,LogViscosity873K
2717900310735,Al,B,Ca,Na,O,Si,X,X,X,X,X,X,X,X,X,X,X,0.017719999999999996,0.0546,0.0113,0.029533333333333325,0.63608,0.25076666666666664,0.0,0.0,0.0,0.0,0.0,0.0,0.0,0.0,0.0,0.0,0.0,LogViscosity873K,873,11.473714828491213,LogViscosity873K
2717900310736,Al,B,Ba,K,Na,O,Si,X,X,X,X,X,X,X,X,X,X,0.005240000000000001,0.0322,0.00395,0.012,0.051599999999999986,0.62731,0.2677,0.0,0.0,0.0,0.0,0.0,0.0,0.0,0.0,0.0,0.0,LogViscosity873K,873,11.710651397705078,LogViscosity873K
2717900310737,Al,B,Na,O,Si,X,X,X,X,X,X,X,X,X,X,X,X,0.005000000000000001,0.03592,0.05166666666666666,0.6340133333333333,0.2734,0.0,0.0,0.0,0.0,0.0,0.0,0.0,0.0,0.0,0.0,0.0,0.0,LogViscosity873K,873,11.998011589050293,LogViscosity873K
2717900310738,Al,B,Ba,Ca,K,Na,O,Si,X,X,X,X,X,X,X,X,X,0.005240000000000001,0.03788,0.004,0.01065,0.01333333333333333,0.027666666666666662,0.6340966666666666,0.2671333333333333,0.0,0.0,0.0,0.0,0.0,0.0,0.0,0.0,0.0,LogViscosity873K,873,11.999996185302734,LogViscosity873K
2717900310739,Al,B,Ba,Na,O,Si,X,X,X,X,X,X,X,X,X,X,X,0.017159999999999998,0.035960000000000006,0.0035,0.020466666666666668,0.6464133333333333,0.2765,0.0,0.0,0.0,0.0,0.0,0.0,0.0,0.0,0.0,0.0,0.0,LogViscosity873K,873,11.700297355651855,LogViscosity873K
2717900310740,Al,B,Ca,K,Na,O,Si,X,X,X,X,X,X,X,X,X,X,0.01804180418041804,0.03636363636363636,0.0111011101110111,0.013001300130013002,0.02653598693202653,0.6341300796746341,0.2608260826082608,0.0,0.0,0.0,0.0,0.0,0.0,0.0,0.0,0.0,0.0,LogViscosity873K,873,11.700297355651855,LogViscosity873K
2717900310741,Al,B,Ca,Na,O,Si,X,X,X,X,X,X,X,X,X,X,X,0.017800000000000003,0.036039999999999996,0.0115,0.056133333333333334,0.6257933333333333,0.2527333333333333,0.0,0.0,0.0,0.0,0.0,0.0,0.0,0.0,0.0,0.0,0.0,LogViscosity873K,873,11.646081924438475,LogViscosity873K
2717900310742,Al,B,K,Na,O,Si,X,X,X,X,X,X,X,X,X,X,X,0.0054800000000000005,0.054520000000000006,0.0134,0.02666666666666666,0.6366333333333333,0.2633,0.0,0.0,0.0,0.0,0.0,0.0,0.0,0.0,0.0,0.0,0.0,LogViscosity873K,873,10.470118522644043,LogViscosity873K
2717900310743,Al,B,Ca,Na,O,Si,X,X,X,X,X,X,X,X,X,X,X,0.0056005600560056,0.053605360536053616,0.0097009700970097,0.027069373604027062,0.6400306697336399,0.26399306597326394,0.0,0.0,0.0,0.0,0.0,0.0,0.0,0.0,0.0,0.0,0.0,LogViscosity873K,873,11.923155784606935,LogViscosity873K
2717900310744,Al,B,Ba,Ca,Na,O,Si,X,X,X,X,X,X,X,X,X,X,0.00536,0.05503999999999998,0.00405,0.0109,0.053733333333333334,0.6247499999999998,0.2461666666666666,0.0,0.0,0.0,0.0,0.0,0.0,0.0,0.0,0.0,0.0,LogViscosity873K,873,11.24169635772705,LogViscosity873K
2717900310745,Al,B,Ba,Na,O,Si,X,X,X,X,X,X,X,X,X,X,X,0.01804,0.055720000000000006,0.00435,0.031466666666666664,0.6371899999999999,0.2532333333333333,0.0,0.0,0.0,0.0,0.0,0.0,0.0,0.0,0.0,0.0,0.0,LogViscosity873K,873,10.834354400634766,LogViscosity873K
2717900310746,Al,B,Ba,K,Na,O,Si,X,X,X,X,X,X,X,X,X,X,0.018080000000000002,0.05536,0.0042,0.0132,0.057533333333333325,0.61766,0.23396666666666666,0.0,0.0,0.0,0.0,0.0,0.0,0.0,0.0,0.0,0.0,LogViscosity873K,873,10.488899230957033,LogViscosity873K
2717900310747,Al,B,Ba,Ca,K,Na,O,Si,X,X,X,X,X,X,X,X,X,0.018680000000000002,0.0574,0.00445,0.01215,0.013999999999999999,0.05813333333333332,0.6123866666666666,0.2228,0.0,0.0,0.0,0.0,0.0,0.0,0.0,0.0,0.0,LogViscosity873K,873,10.688729286193848,LogViscosity873K
2718000310748,Al,Fe,K,Li,Mg,Na,O,Si,Ti,X,X,X,X,X,X,X,X,0.00027998880044798215,0.00014799408023679055,0.0001133288001813261,0.10679572817087317,0.02609895604175833,0.08093009612948816,0.5639761076223618,0.2215244723544392,0.0001333280002133248,0.0,0.0,0.0,0.0,0.0,0.0,0.0,0.0,LogViscosity873K,873,10.077534675598145,LogViscosity873K
2718100310760,Al,Ba,Ca,Fe,K,Mg,Na,O,Si,Sr,Ti,X,X,X,X,X,X,0.003039726424621785,0.00019498245157935788,0.056344928956393925,5.599496045355919e-05,0.0012665526769257435,0.0014998650121489068,0.08605892136374392,0.603131384842031,0.2481776640102391,2.9997300242978138e-05,0.00019998200161985426,0.0,0.0,0.0,0.0,0.0,0.0,LogViscosity873K,873,10.4653902053833,LogViscosity873K
2735700360069,Al,Ca,Co,Fe,K,Mg,Na,Ni,O,Si,X,X,X,X,X,X,X,0.0059194080591940795,0.04834516548345165,1.4998500149985e-05,0.00017998200179982003,0.0038662800386628,0.02764723527647235,0.0881245208812452,9.99900009999e-06,0.5943155684431557,0.2315768423157684,0.0,0.0,0.0,0.0,0.0,0.0,0.0,LogViscosity873K,873,10.325051307678224,LogViscosity873K
2735700360070,Al,Ca,Co,Fe,K,Mg,Na,Ni,O,Si,X,X,X,X,X,X,X,0.004719999999999999,0.05099999999999999,1.5e-05,0.00017999999999999996,0.004266666666666667,0.02465,0.08813333333333331,1e-05,0.5944249999999999,0.23259999999999995,0.0,0.0,0.0,0.0,0.0,0.0,0.0,LogViscosity873K,873,10.281030654907227,LogViscosity873K
2735700360071,Al,Ca,Co,Fe,K,Mg,Na,O,Si,X,X,X,X,X,X,X,X,0.004240042400424005,0.04710047100471005,1.0000100001000012e-05,0.00022400224002240023,0.0046667133338000035,0.02980029800298004,0.0884675513421801,0.5937119371193712,0.23176898435651025,0.0,0.0,0.0,0.0,0.0,0.0,0.0,0.0,LogViscosity873K,873,10.137651443481444,LogViscosity873K
2735700360072,Al,Ca,Co,Fe,K,Mg,Na,Ni,O,Si,X,X,X,X,X,X,X,0.004719999999999999,0.049349999999999984,1e-05,0.00022799999999999999,0.004266666666666667,0.02615,0.08866666666666664,5e-06,0.5942036666666666,0.2324,0.0,0.0,0.0,0.0,0.0,0.0,0.0,LogViscosity873K,873,10.22425365447998,LogViscosity873K
2735700360073,Al,Ca,Co,Fe,K,Mg,Na,Ni,O,Si,X,X,X,X,X,X,X,0.004240000000000001,0.053600000000000016,1e-05,0.000224,0.004266666666666667,0.0261,0.08660000000000001,1e-05,0.5939160000000001,0.23103333333333334,0.0,0.0,0.0,0.0,0.0,0.0,0.0,LogViscosity873K,873,10.339102745056152,LogViscosity873K
2735700360074,Al,Ca,Co,Fe,K,Mg,Na,Ni,O,Si,X,X,X,X,X,X,X,0.004719858404247872,0.04849854504364868,9.999700008999727e-06,0.00019599412017639467,0.0085330773410131,0.026249212523624287,0.0870640547450243,9.999700008999727e-06,0.5931262062138135,0.2315930522084337,0.0,0.0,0.0,0.0,0.0,0.0,0.0,LogViscosity873K,873,10.03644847869873,LogViscosity873K
2735700360075,Al,Ca,Co,Fe,K,Mg,Na,Ni,O,Si,X,X,X,X,X,X,X,0.003759887203383897,0.04554863354099376,1.4999550013499594e-05,0.00019599412017639467,0.00426653867050655,0.026849194524164267,0.09699709008729736,4.9998500044998635e-06,0.5912362629121125,0.23112639954134706,0.0,0.0,0.0,0.0,0.0,0.0,0.0,LogViscosity873K,873,10.249140739440918,LogViscosity873K
2735700360076,Al,Ca,Co,Fe,K,Mg,Na,O,Si,X,X,X,X,X,X,X,X,0.0040802856199934,0.05595391677417419,1.5001050073505146e-05,0.00020001400098006863,0.012934238730044435,0.01510105707399518,0.0819390690681681,0.5948266378646505,0.2349497798179206,0.0,0.0,0.0,0.0,0.0,0.0,0.0,0.0,LogViscosity873K,873,10.074127197265623,LogViscosity873K
2735700360077,Al,Ca,Co,Fe,K,Mg,Na,Ni,O,Si,X,X,X,X,X,X,X,0.003799734018618697,0.05109642325037248,9.999300048996573e-06,0.00016798824082314243,0.00386639601894534,0.01869869109162359,0.0876605304295366,9.999300048996573e-06,0.5969635458851215,0.2377166931648118,0.0,0.0,0.0,0.0,0.0,0.0,0.0,LogViscosity873K,873,10.249140739440918,LogViscosity873K
2735700360078,Al,Ca,Co,Fe,K,Mg,Na,Ni,O,Si,X,X,X,X,X,X,X,0.007120925720343643,0.050706591856941416,1.0001300169021974e-05,0.00016802184283956916,0.006400832108174063,0.02700351045635933,0.08787809081847306,1.0001300169021974e-05,0.5923956781048203,0.2282963451915416,0.0,0.0,0.0,0.0,0.0,0.0,0.0,LogViscosity873K,873,10.312989234924316,LogViscosity873K
2735700360079,Al,Ca,Co,Fe,K,Mg,Na,Ni,O,Si,X,X,X,X,X,X,X,0.0040401212036361095,0.05400162004860146,1.000030000900027e-05,0.00016800504015120456,0.00386678267014677,0.015000450013500402,0.1042031260937828,1.000030000900027e-05,0.5889163341566914,0.2297735598734629,0.0,0.0,0.0,0.0,0.0,0.0,0.0,LogViscosity873K,873,9.60631275177002,LogViscosity873K
2735700360080,Al,Ca,Co,Fe,K,Mg,Na,Ni,O,Si,X,X,X,X,X,X,X,0.0035201056031680953,0.041751252537576125,1.5000450013500406e-05,0.0002400072002160065,0.004666806670866793,0.027550826524795742,0.08013573740545549,2.000060001800054e-05,0.600526349123807,0.2415739138840832,0.0,0.0,0.0,0.0,0.0,0.0,0.0,LogViscosity873K,873,10.347786903381348,LogViscosity873K
2735700360081,Al,Ca,Co,Fe,K,Mg,Na,Ni,O,Si,X,X,X,X,X,X,X,0.004479641628669708,0.008999280057595392,9.999200063994882e-06,0.0002719782417406608,0.004799616030717541,0.025097992160627143,0.09785883795962992,3.499720022398208e-05,0.6031580806868784,0.2552795776337893,0.0,0.0,0.0,0.0,0.0,0.0,0.0,LogViscosity873K,873,10.449016571044922,LogViscosity873K
2735700360082,Al,Ca,Co,Fe,K,Mg,Na,Ni,O,Si,X,X,X,X,X,X,X,0.005200260013000653,0.04295214760738037,1.0000500025001255e-05,0.00024001200060003,0.0042668800106672,0.02690134506725337,0.08293748020734369,1.5000750037501878e-05,0.5988649432471624,0.23861193059652985,0.0,0.0,0.0,0.0,0.0,0.0,0.0,LogViscosity873K,873,10.372934341430664,LogViscosity873K
2735700360083,Al,Ca,Co,Fe,K,Mg,Na,Ni,O,Si,X,X,X,X,X,X,X,0.005880411628814018,0.0492534477413419,1.5001050073505149e-05,0.0002560179212544879,0.0042669653542414645,0.028301981138679717,0.07753876104660662,2.5001750122508586e-05,0.598869254181126,0.2355831574876908,0.0,0.0,0.0,0.0,0.0,0.0,0.0,LogViscosity873K,873,10.743853569030762,LogViscosity873K
2735700360084,Al,Ca,Co,Fe,K,Mg,Na,Ni,O,Si,X,X,X,X,X,X,X,0.004039919201615968,0.05109897802043959,1.999960000799984e-05,0.0001799964000719985,0.004266581335039965,0.02244955100897982,0.10699786004279913,9.99980000399992e-06,0.5857982840343192,0.2251288307567182,0.0,0.0,0.0,0.0,0.0,0.0,0.0,LogViscosity873K,873,9.402594566345217,LogViscosity873K
2735700360085,Al,Ca,Co,Fe,K,Mg,Na,Ni,O,Si,X,X,X,X,X,X,X,0.007839843203135938,0.045799084018319634,1.999960000799984e-05,0.00017999640007199856,0.006399872002559948,0.02999940001199976,0.07153190269527944,9.99980000399992e-06,0.6010813117070992,0.2371285907615181,0.0,0.0,0.0,0.0,0.0,0.0,0.0,LogViscosity873K,873,10.937171936035156,LogViscosity873K
2735700360086,Al,Ca,Co,Fe,K,Mg,Na,Ni,O,Si,X,X,X,X,X,X,X,0.007199856002879944,0.051198976020479584,1.999960000799984e-05,0.0001839963200735985,0.005599888002239954,0.01364972700545989,0.1116644333779991,9.99980000399992e-06,0.5851776297807376,0.22529549409011815,0.0,0.0,0.0,0.0,0.0,0.0,0.0,LogViscosity873K,873,9.33966064453125,LogViscosity873K
2735700360087,Al,Ca,Co,Fe,K,Mg,Na,Ni,O,Si,X,X,X,X,X,X,X,0.00500030001800108,0.05575334520071204,1.000060003600216e-05,0.00022801368082084921,0.01506757072090992,0.026351581094865687,0.08813862165063238,2.000120007200432e-05,0.5868072084325059,0.22261335680140806,0.0,0.0,0.0,0.0,0.0,0.0,0.0,LogViscosity873K,873,9.753952026367188,LogViscosity873K
2735700360088,Al,Ca,Co,Fe,K,Mg,Na,Ni,O,Si,X,X,X,X,X,X,X,0.006239126522286879,0.04894314795928568,9.998600195972561e-06,0.00022796808446817448,0.008598796168536402,0.015147879296898429,0.07872231220962396,1.9997200391945122e-05,0.6005479232907391,0.2415328520673772,0.0,0.0,0.0,0.0,0.0,0.0,0.0,LogViscosity873K,873,10.460748672485352,LogViscosity873K
2748200361232,Al,B,Ba,Ca,K,Li,Na,O,Sb,Si,Ti,Zn,X,X,X,X,X,0.0049998000079996795,0.07319707211711532,0.004149834006639736,0.005699772009119635,0.01799928002879885,0.05686439209098304,0.054797808087676494,0.5737577163580124,0.00017599296028158876,0.16252683226004294,0.010632908017012652,0.03519859205631775,0.0,0.0,0.0,0.0,0.0,LogViscosity873K,873,6.033951759338379,LogViscosity873K
2748200366396,Al,B,Ba,Ca,K,Li,Na,O,Sb,Si,Ti,Zn,X,X,X,X,X,0.004999800007999681,0.0750769969201232,0.004149834006639736,0.005699772009119636,0.018065944028905517,0.05686439209098304,0.05346452808554325,0.5740610375584978,0.00017599296028158876,0.16156020425849635,0.010632908017012657,0.03524859005639775,0.0,0.0,0.0,0.0,0.0,LogViscosity873K,873,5.998006820678711,LogViscosity873K
2801600371030,Al,Ca,Na,O,P,X,X,X,X,X,X,X,X,X,X,X,X,0.016800000000000002,0.1205,0.13066666666666665,0.5831761904761905,0.14885714285714285,0.0,0.0,0.0,0.0,0.0,0.0,0.0,0.0,0.0,0.0,0.0,0.0,LogViscosity873K,873,2.2413246631622314,LogViscosity873K
2801600371031,Al,Ca,Na,O,P,Ti,X,X,X,X,X,X,X,X,X,X,X,0.01600000000000001,0.11699999999999999,0.1266666666666667,0.5865714285714286,0.14942857142857144,0.004333333333333335,0.0,0.0,0.0,0.0,0.0,0.0,0.0,0.0,0.0,0.0,0.0,LogViscosity873K,873,2.7727017402648926,LogViscosity873K
2801600371032,Al,Ca,Mg,Na,O,P,Ti,X,X,X,X,X,X,X,X,X,X,0.016,0.057,0.06,0.12666666666666665,0.5865714285714286,0.14942857142857144,0.004333333333333333,0.0,0.0,0.0,0.0,0.0,0.0,0.0,0.0,0.0,0.0,LogViscosity873K,873,2.987260341644287,LogViscosity873K
2801600371034,Al,Ca,Na,O,P,Ti,X,X,X,X,X,X,X,X,X,X,X,0.0176,0.125,0.13533333333333333,0.5771619047619049,0.13657142857142854,0.008333333333333333,0.0,0.0,0.0,0.0,0.0,0.0,0.0,0.0,0.0,0.0,0.0,LogViscosity873K,873,2.7036447525024414,LogViscosity873K
2801600371035,Ca,Mg,Na,O,P,X,X,X,X,X,X,X,X,X,X,X,X,0.1185,0.0215,0.13,0.58,0.15,0.0,0.0,0.0,0.0,0.0,0.0,0.0,0.0,0.0,0.0,0.0,0.0,LogViscosity873K,873,1.844148874282837,LogViscosity873K
2801600371036,Ca,Mg,Na,O,P,Ti,X,X,X,X,X,X,X,X,X,X,X,0.1105,0.0205,0.12133333333333332,0.5875714285714285,0.15142857142857144,0.008666666666666666,0.0,0.0,0.0,0.0,0.0,0.0,0.0,0.0,0.0,0.0,0.0,LogViscosity873K,873,2.1242201328277592,LogViscosity873K
2805700371329,Ba,K,O,Pb,Sb,Si,X,X,X,X,X,X,X,X,X,X,X,0.003650036500365004,0.059000590005900064,0.60936676033427,0.07955079550795509,0.0003960039600396004,0.24803581369147026,0.0,0.0,0.0,0.0,0.0,0.0,0.0,0.0,0.0,0.0,0.0,LogViscosity873K,873,8.925182342529297,LogViscosity873K
2805800371330,Al,B,Ca,Na,O,Si,Zn,X,X,X,X,X,X,X,X,X,X,0.00604,0.008879999999999999,0.0385,0.09293333333333333,0.5960300000000001,0.23106666666666664,0.02655,0.0,0.0,0.0,0.0,0.0,0.0,0.0,0.0,0.0,0.0,LogViscosity873K,873,9.779847145080566,LogViscosity873K
2805800371331,Al,Ca,K,Na,O,Si,X,X,X,X,X,X,X,X,X,X,X,0.003119688031196881,0.05739426057394261,0.036196380361963806,0.08032530080325301,0.5887544578875445,0.2342099123420991,0.0,0.0,0.0,0.0,0.0,0.0,0.0,0.0,0.0,0.0,0.0,LogViscosity873K,873,9.09091091156006,LogViscosity873K
2806100371354,Ca,Na,O,Si,X,X,X,X,X,X,X,X,X,X,X,X,X,0.16870000000000002,0.10433333333333332,0.5582666666666667,0.1687,0.0,0.0,0.0,0.0,0.0,0.0,0.0,0.0,0.0,0.0,0.0,0.0,0.0,LogViscosity873K,873,10.26547622680664,LogViscosity873K
2806100371355,Ca,Na,O,Si,X,X,X,X,X,X,X,X,X,X,X,X,X,0.16466646664666465,0.11767843451011765,0.5529386271960528,0.1647164716471647,0.0,0.0,0.0,0.0,0.0,0.0,0.0,0.0,0.0,0.0,0.0,0.0,0.0,LogViscosity873K,873,9.128406524658203,LogViscosity873K
2806100371356,Ca,Na,O,Si,X,X,X,X,X,X,X,X,X,X,X,X,X,0.16165,0.1128,0.5563833333333332,0.16916666666666666,0.0,0.0,0.0,0.0,0.0,0.0,0.0,0.0,0.0,0.0,0.0,0.0,0.0,LogViscosity873K,873,9.713711738586426,LogViscosity873K
2806100371357,Ca,Na,O,Si,X,X,X,X,X,X,X,X,X,X,X,X,X,0.17165,0.10946666666666667,0.5547166666666666,0.16416666666666666,0.0,0.0,0.0,0.0,0.0,0.0,0.0,0.0,0.0,0.0,0.0,0.0,0.0,LogViscosity873K,873,9.620896339416504,LogViscosity873K
2806100371358,Ca,Na,O,Si,X,X,X,X,X,X,X,X,X,X,X,X,X,0.17,0.11333333333333336,0.5533333333333333,0.16333333333333333,0.0,0.0,0.0,0.0,0.0,0.0,0.0,0.0,0.0,0.0,0.0,0.0,0.0,LogViscosity873K,873,9.513049125671387,LogViscosity873K
2806100371359,Ca,Na,O,Si,X,X,X,X,X,X,X,X,X,X,X,X,X,0.16345,0.10886666666666664,0.55775,0.1699333333333333,0.0,0.0,0.0,0.0,0.0,0.0,0.0,0.0,0.0,0.0,0.0,0.0,0.0,LogViscosity873K,873,10.15615463256836,LogViscosity873K
2813800074359,Ca,O,P,X,X,X,X,X,X,X,X,X,X,X,X,X,X,0.25295,0.6058785714285715,0.14117142857142856,0.0,0.0,0.0,0.0,0.0,0.0,0.0,0.0,0.0,0.0,0.0,0.0,0.0,0.0,LogViscosity873K,873,7.748625755310059,LogViscosity873K
2823000362534,B,Bi,O,Si,Zn,X,X,X,X,X,X,X,X,X,X,X,X,0.11909190919091908,0.09144914491449146,0.5831716504983832,0.06107277394406109,0.14521452145214522,0.0,0.0,0.0,0.0,0.0,0.0,0.0,0.0,0.0,0.0,0.0,0.0,LogViscosity873K,873,3.0,LogViscosity873K
2823000362555,B,Bi,K,O,Si,Zn,X,X,X,X,X,X,X,X,X,X,X,0.11208,0.09612,0.05353333333333333,0.56525,0.05316666666666667,0.11985,0.0,0.0,0.0,0.0,0.0,0.0,0.0,0.0,0.0,0.0,0.0,LogViscosity873K,873,3.0,LogViscosity873K
2824100372122,Al,K,Na,O,Si,X,X,X,X,X,X,X,X,X,X,X,X,0.0298,0.0202,0.06286666666666665,0.6201666666666665,0.26696666666666663,0.0,0.0,0.0,0.0,0.0,0.0,0.0,0.0,0.0,0.0,0.0,0.0,LogViscosity873K,873,10.603249549865724,LogViscosity873K
2834600380274,Al,Na,O,P,X,X,X,X,X,X,X,X,X,X,X,X,X,0.01132,0.2956,0.5421371428571429,0.15094285714285713,0.0,0.0,0.0,0.0,0.0,0.0,0.0,0.0,0.0,0.0,0.0,0.0,0.0,LogViscosity873K,873,-0.19384813308715806,LogViscosity873K
2834600380276,Al,Na,O,P,X,X,X,X,X,X,X,X,X,X,X,X,X,0.07500000000000001,0.08333333333333333,0.6452380952380953,0.19642857142857145,0.0,0.0,0.0,0.0,0.0,0.0,0.0,0.0,0.0,0.0,0.0,0.0,0.0,LogViscosity873K,873,8.739632606506348,LogViscosity873K
2860600366604,Al,Ba,Ce,K,Na,O,Pb,Sb,Si,Sr,X,X,X,X,X,X,X,0.00591917131601576,0.025796388505609214,0.0002799608054872318,0.04939308496810447,0.04566027422827471,0.6058885089420813,0.009998600195972564,0.0005999160117583539,0.2557641930129781,0.0006999020137180796,0.0,0.0,0.0,0.0,0.0,0.0,0.0,LogViscosity873K,873,7.978475570678711,LogViscosity873K
2860600366605,Al,Ba,Ce,K,Na,O,Pb,Sb,Si,Sr,X,X,X,X,X,X,X,0.00591976320947162,0.03219871205151794,0.0002799888004479821,0.03826513606122421,0.05426449608682318,0.6055491113688785,0.008399664013439459,0.0005999760009599615,0.2538231804061171,0.0006999720011199552,0.0,0.0,0.0,0.0,0.0,0.0,0.0,LogViscosity873K,873,7.985269546508789,LogViscosity873K
2860600366606,Al,Ba,Ce,K,Na,O,Pb,Sb,Si,Sr,X,X,X,X,X,X,X,0.005960357621457288,0.0268516110966658,0.00028001680100806056,0.05420325219513171,0.03966904680947523,0.6062197065157242,0.009700582034922096,0.0006000360021601298,0.2558153489209352,0.0007000420025201513,0.0,0.0,0.0,0.0,0.0,0.0,0.0,LogViscosity873K,873,8.127581596374513,LogViscosity873K
2860600366607,Al,Ba,Ce,K,Na,O,Pb,Sb,Si,Sr,Zr,X,X,X,X,X,X,0.0005600000000000001,0.02085,0.00027333333333333333,0.039266666666666665,0.06346666666666667,0.6053666666666666,0.00805,0.0005600000000000001,0.2561333333333333,0.00034,0.005133333333333334,0.0,0.0,0.0,0.0,0.0,0.0,LogViscosity873K,873,7.970812797546388,LogViscosity873K
2860600366608,Al,Ba,Ce,K,Na,O,Pb,Sb,Si,Sr,X,X,X,X,X,X,X,0.005959761609535617,0.033298668053277865,0.0002799888004479821,0.043064944068903904,0.04906470407850352,0.6054757809687612,0.008099676012959479,0.0005999760009599616,0.2534565284055305,0.0006999720011199552,0.0,0.0,0.0,0.0,0.0,0.0,0.0,LogViscosity873K,873,8.30191707611084,LogViscosity873K
2860600366609,Al,Ba,K,Na,O,Pb,Si,Sr,X,X,X,X,X,X,X,X,X,0.01000100010001,0.02835283528352835,0.017001700170017002,0.07907457412407906,0.6040104010401038,0.0095009500950095,0.251058439177251,0.001000100010001,0.0,0.0,0.0,0.0,0.0,0.0,0.0,0.0,0.0,LogViscosity873K,873,7.9434757232666025,LogViscosity873K
2860600366610,Al,Ba,Ca,Ce,K,Mg,Na,O,Pb,Sb,Si,Sr,X,X,X,X,X,0.00587982360529184,0.02539923802285932,0.005099847004589862,0.0002766583669156592,0.04806522470992537,0.005299841004769857,0.04533197337413212,0.6034718958431248,0.009749707508774734,0.0005999820005399837,0.2501258295584466,0.0006999790006299813,0.0,0.0,0.0,0.0,0.0,LogViscosity873K,873,8.23320198059082,LogViscosity873K
2860600366611,Al,Ba,Ce,K,Mg,Na,O,Pb,Sb,Si,Sr,X,X,X,X,X,X,0.0075997720068397955,0.03314900552983411,0.00027665836691565925,0.03646557269948568,0.015999520014399568,0.056198314050578485,0.5995686796062785,0.007999760007199784,0.0005999820005399837,0.2410927672169835,0.001049968500944972,0.0,0.0,0.0,0.0,0.0,0.0,LogViscosity873K,873,8.221778869628906,LogViscosity873K
2860600366612,Al,Ba,Ca,Ce,K,Na,O,Pb,Sb,Si,Sr,X,X,X,X,X,X,0.010201224146897631,0.011901428171380566,0.005000600072008642,0.0008000960115213826,0.02286941099598619,0.07707591577655988,0.6041691669667028,0.01495179421530584,0.0005600672080649677,0.2521302556306757,0.00034004080489658764,0.0,0.0,0.0,0.0,0.0,0.0,LogViscosity873K,873,7.813231468200684,LogViscosity873K
2862400380901,Al,Na,O,Si,X,X,X,X,X,X,X,X,X,X,X,X,X,0.03916,0.15340000000000004,0.58344,0.22399999999999998,0.0,0.0,0.0,0.0,0.0,0.0,0.0,0.0,0.0,0.0,0.0,0.0,0.0,LogViscosity873K,873,9.507027626037598,LogViscosity873K
2862400380902,Al,Na,O,Si,Ti,X,X,X,X,X,X,X,X,X,X,X,X,0.039000000000000014,0.15026666666666666,0.5850333333333333,0.21986666666666665,0.0058333333333333345,0.0,0.0,0.0,0.0,0.0,0.0,0.0,0.0,0.0,0.0,0.0,0.0,LogViscosity873K,873,9.935730934143066,LogViscosity873K
2862400380903,Al,Na,O,Si,Ti,X,X,X,X,X,X,X,X,X,X,X,X,0.03792,0.14986666666666665,0.5854133333333332,0.2151333333333333,0.011666666666666669,0.0,0.0,0.0,0.0,0.0,0.0,0.0,0.0,0.0,0.0,0.0,0.0,LogViscosity873K,873,10.274417877197266,LogViscosity873K
2862400380904,Al,Na,O,Si,Ti,X,X,X,X,X,X,X,X,X,X,X,X,0.03732,0.14439999999999995,0.5882466666666666,0.2124,0.017633333333333334,0.0,0.0,0.0,0.0,0.0,0.0,0.0,0.0,0.0,0.0,0.0,0.0,LogViscosity873K,873,10.618486404418944,LogViscosity873K
2862400380905,Al,Na,O,Si,Ti,X,X,X,X,X,X,X,X,X,X,X,X,0.036160000000000005,0.14246666666666666,0.5894066666666666,0.20800000000000002,0.023966666666666667,0.0,0.0,0.0,0.0,0.0,0.0,0.0,0.0,0.0,0.0,0.0,0.0,LogViscosity873K,873,11.002413749694824,LogViscosity873K
2862400380906,Al,Na,O,Si,Ti,X,X,X,X,X,X,X,X,X,X,X,X,0.03588,0.13746666666666665,0.5919533333333333,0.20463333333333333,0.03006666666666666,0.0,0.0,0.0,0.0,0.0,0.0,0.0,0.0,0.0,0.0,0.0,0.0,LogViscosity873K,873,11.449078559875488,LogViscosity873K
2863300372599,Al,K,Na,O,Si,X,X,X,X,X,X,X,X,X,X,X,X,0.029560000000000006,0.046800000000000015,0.06253333333333334,0.6070733333333334,0.2540333333333333,0.0,0.0,0.0,0.0,0.0,0.0,0.0,0.0,0.0,0.0,0.0,0.0,LogViscosity873K,873,10.080482482910156,LogViscosity873K
2863300372600,Al,K,Na,O,Si,X,X,X,X,X,X,X,X,X,X,X,X,0.028360000000000007,0.0668,0.0526,0.60224,0.25,0.0,0.0,0.0,0.0,0.0,0.0,0.0,0.0,0.0,0.0,0.0,0.0,LogViscosity873K,873,9.51867961883545,LogViscosity873K
2863800372625,Al,Ca,Fe,Mg,Na,O,Si,Sn,X,X,X,X,X,X,X,X,X,0.0038,0.046500000000000014,0.0008,0.0255,0.07986666666666667,0.6019666666666665,0.2415333333333333,3.333333333333333e-05,0.0,0.0,0.0,0.0,0.0,0.0,0.0,0.0,0.0,LogViscosity873K,873,10.96915340423584,LogViscosity873K
2863800372627,Al,Ca,Fe,Mg,Na,O,Si,Sn,X,X,X,X,X,X,X,X,X,0.0036000000000000008,0.04565,0.00084,0.0251,0.07466666666666666,0.60501,0.2421333333333333,0.003,0.0,0.0,0.0,0.0,0.0,0.0,0.0,0.0,0.0,LogViscosity873K,873,11.591139793395994,LogViscosity873K
2863800372628,Al,Ca,Fe,Mg,Na,O,Si,Sn,X,X,X,X,X,X,X,X,X,0.003440000000000001,0.046600000000000016,0.0008400000000000001,0.02525,0.06693333333333333,0.6085366666666667,0.2416666666666667,0.006733333333333336,0.0,0.0,0.0,0.0,0.0,0.0,0.0,0.0,0.0,LogViscosity873K,873,12.311854362487793,LogViscosity873K
2877500373190,Na,O,Si,Sr,X,X,X,X,X,X,X,X,X,X,X,X,X,0.06626666666666667,0.5834666666666667,0.20006666666666667,0.1502,0.0,0.0,0.0,0.0,0.0,0.0,0.0,0.0,0.0,0.0,0.0,0.0,0.0,LogViscosity873K,873,11.05788803100586,LogViscosity873K
2877500373191,Na,O,Si,Sr,X,X,X,X,X,X,X,X,X,X,X,X,X,0.13293333333333332,0.5669333333333333,0.2003333333333333,0.0998,0.0,0.0,0.0,0.0,0.0,0.0,0.0,0.0,0.0,0.0,0.0,0.0,0.0,LogViscosity873K,873,7.980416297912598,LogViscosity873K
