Repository: Fraunhofer-SCAI/glassmtl

This folder contains all preprocessed datasets that are used in our paper and which are subsequently split in the experiments into training, validation, and test sets. In case of the log-viscosity, the file `all_t.csv` lists the temperature as extra parameter for the parametric training. The folder `LogViscosity/` contains the log-viscosity data at all available temperatures.

File: datasets/LogViscosity873K/all_t.csv (part 13 of 15)
,elements,elements,elements,elements,elements,elements,elements,elements,elements,elements,elements,elements,elements,elements,elements,elements,elements,at_fracs,at_fracs,at_fracs,at_fracs,at_fracs,at_fracs,at_fracs,at_fracs,at_fracs,at_fracs,at_fracs,at_fracs,at_fracs,at_fracs,at_fracs,at_fracs,at_fracs,prop_name,t,prop_val,prop_id
2877500373193,Na,O,Si,Sr,X,X,X,X,X,X,X,X,X,X,X,X,X,0.26726933936006025,0.532983663169965,0.1996019960199602,0.00014500145001450018,0.0,0.0,0.0,0.0,0.0,0.0,0.0,0.0,0.0,0.0,0.0,0.0,0.0,LogViscosity873K,873,5.991719722747803,LogViscosity873K
2881600381529,Al,B,K,Na,O,Si,X,X,X,X,X,X,X,X,X,X,X,0.004,0.044,0.006666666666666665,0.02666666666666666,0.6419999999999999,0.2766666666666666,0.0,0.0,0.0,0.0,0.0,0.0,0.0,0.0,0.0,0.0,0.0,LogViscosity873K,873,10.91460132598877,LogViscosity873K
2908800382083,B,Ca,K,Mg,Na,O,P,Si,X,X,X,X,X,X,X,X,X,0.007040000000000002,0.109,0.032466666666666665,0.02275,0.0986,0.5564528571428571,0.002457142857142857,0.1712333333333333,0.0,0.0,0.0,0.0,0.0,0.0,0.0,0.0,0.0,LogViscosity873K,873,7.973533630371094,LogViscosity873K
2908800382086,B,Ca,Na,O,P,Si,X,X,X,X,X,X,X,X,X,X,X,0.007000000000000001,0.08125,0.1634,0.5571261904761905,0.002457142857142857,0.18876666666666667,0.0,0.0,0.0,0.0,0.0,0.0,0.0,0.0,0.0,0.0,0.0,LogViscosity873K,873,7.3993988037109375,LogViscosity873K
2916100374032,Na,O,P,Pb,X,X,X,X,X,X,X,X,X,X,X,X,X,0.16666666666666666,0.5654761904761905,0.14285714285714285,0.125,0.0,0.0,0.0,0.0,0.0,0.0,0.0,0.0,0.0,0.0,0.0,0.0,0.0,LogViscosity873K,873,0.31581711769104,LogViscosity873K
2916100374034,Li,O,P,Pb,X,X,X,X,X,X,X,X,X,X,X,X,X,0.16666666666666666,0.5654761904761905,0.14285714285714285,0.125,0.0,0.0,0.0,0.0,0.0,0.0,0.0,0.0,0.0,0.0,0.0,0.0,0.0,LogViscosity873K,873,-0.2222610712051392,LogViscosity873K
2916100374035,Al,Ba,Na,O,P,X,X,X,X,X,X,X,X,X,X,X,X,0.012,0.1,0.16666666666666666,0.5727619047619048,0.14857142857142858,0.0,0.0,0.0,0.0,0.0,0.0,0.0,0.0,0.0,0.0,0.0,0.0,LogViscosity873K,873,1.3288254737854004,LogViscosity873K
2916100374036,Ba,Li,O,P,X,X,X,X,X,X,X,X,X,X,X,X,X,0.1,0.16666666666666666,0.5761904761904763,0.15714285714285714,0.0,0.0,0.0,0.0,0.0,0.0,0.0,0.0,0.0,0.0,0.0,0.0,0.0,LogViscosity873K,873,1.8837339878082275,LogViscosity873K
2930200374517,Al,Ca,Na,O,Si,X,X,X,X,X,X,X,X,X,X,X,X,0.0036799999999999997,0.0519,0.10013333333333332,0.5986866666666667,0.24560000000000004,0.0,0.0,0.0,0.0,0.0,0.0,0.0,0.0,0.0,0.0,0.0,0.0,LogViscosity873K,873,9.630413055419922,LogViscosity873K
2930200374518,Al,Ca,Na,O,Si,X,X,X,X,X,X,X,X,X,X,X,X,0.0036799999999999997,0.053,0.09813333333333332,0.5993200000000001,0.2458666666666667,0.0,0.0,0.0,0.0,0.0,0.0,0.0,0.0,0.0,0.0,0.0,0.0,LogViscosity873K,873,9.733224868774414,LogViscosity873K
2930200374519,Al,Ca,Na,O,Si,X,X,X,X,X,X,X,X,X,X,X,X,0.0036799999999999997,0.0535,0.09619999999999998,0.60012,0.2465,0.0,0.0,0.0,0.0,0.0,0.0,0.0,0.0,0.0,0.0,0.0,0.0,LogViscosity873K,873,9.815479278564453,LogViscosity873K
2930200374520,Al,Ca,Na,O,Si,X,X,X,X,X,X,X,X,X,X,X,X,0.003200000000000001,0.05455000000000002,0.0960666666666667,0.5999166666666667,0.24626666666666666,0.0,0.0,0.0,0.0,0.0,0.0,0.0,0.0,0.0,0.0,0.0,0.0,LogViscosity873K,873,9.812518119812012,LogViscosity873K
2930200374521,Al,Ca,Na,O,Si,X,X,X,X,X,X,X,X,X,X,X,X,0.0036799999999999997,0.0583,0.0922,0.6005199999999999,0.2453,0.0,0.0,0.0,0.0,0.0,0.0,0.0,0.0,0.0,0.0,0.0,0.0,LogViscosity873K,873,10.071063995361328,LogViscosity873K
2930200374522,Al,Ca,Na,O,Si,X,X,X,X,X,X,X,X,X,X,X,X,0.0036799999999999997,0.0519,0.09226666666666666,0.6026199999999999,0.2495333333333333,0.0,0.0,0.0,0.0,0.0,0.0,0.0,0.0,0.0,0.0,0.0,0.0,LogViscosity873K,873,9.95605754852295,LogViscosity873K
2933100368357,Al,B,Bi,Ca,O,Si,Zn,X,X,X,X,X,X,X,X,X,X,0.014760000000000002,0.08496000000000001,0.10576000000000002,0.00835,0.58617,0.0696,0.1304,0.0,0.0,0.0,0.0,0.0,0.0,0.0,0.0,0.0,0.0,LogViscosity873K,873,3.3283481597900386,LogViscosity873K
2933400368393,Al,B,Li,Na,O,Si,Zn,X,X,X,X,X,X,X,X,X,X,0.012321232123212324,0.06320632063206323,0.007000700070007003,0.04733806714004735,0.6256258959229257,0.2406573990732407,0.0038503850385038507,0.0,0.0,0.0,0.0,0.0,0.0,0.0,0.0,0.0,0.0,LogViscosity873K,873,9.086202621459961,LogViscosity873K
2933400368394,Al,B,K,Na,O,Si,X,X,X,X,X,X,X,X,X,X,X,0.005840000000000001,0.0456,0.0026,0.022000000000000002,0.6457933333333333,0.2781666666666667,0.0,0.0,0.0,0.0,0.0,0.0,0.0,0.0,0.0,0.0,0.0,LogViscosity873K,873,10.792247772216797,LogViscosity873K
2933400368395,Al,B,Ca,K,Mg,Na,O,Si,Zn,Zr,X,X,X,X,X,X,X,0.009560956095609564,0.032363236323632374,0.02370237023702371,0.011067773444011069,0.015551555155515553,0.02926959362602928,0.6257925792579259,0.24655798913224655,0.0019001900190019005,0.0042337567090042355,0.0,0.0,0.0,0.0,0.0,0.0,0.0,LogViscosity873K,873,12.38387680053711,LogViscosity873K
2933400368397,Al,B,Ca,K,Mg,Na,O,Si,Zn,Zr,X,X,X,X,X,X,X,0.012401240124012405,0.03636363636363637,0.025952595259525955,0.015268193486015269,0.0118011801180118,0.023135646898023145,0.6261026102610262,0.24275760909424274,0.0019501950195019505,0.004267093376004267,0.0,0.0,0.0,0.0,0.0,0.0,0.0,LogViscosity873K,873,12.432342529296875,LogViscosity873K
2933400368398,Al,B,Ca,K,Mg,Na,O,Si,Zn,Zr,X,X,X,X,X,X,X,0.009559999999999999,0.03228,0.0203,0.011066666666666666,0.02015,0.030533333333333326,0.6247766666666666,0.2452,0.0019,0.004233333333333333,0.0,0.0,0.0,0.0,0.0,0.0,0.0,LogViscosity873K,873,12.38387680053711,LogViscosity873K
2934000368410,Al,As,B,Ba,La,Li,O,Si,X,X,X,X,X,X,X,X,X,0.016599336026558942,1.5999360025598974e-05,0.08571657133714651,0.04909803607855686,0.0038398464061437532,0.13626121621801796,0.5644747543431596,0.1439942402303908,0.0,0.0,0.0,0.0,0.0,0.0,0.0,0.0,0.0,LogViscosity873K,873,5.9000000953674325,LogViscosity873K
2934000368411,Al,As,B,Ba,La,Li,O,Si,X,X,X,X,X,X,X,X,X,0.019999200031998718,1.5999360025598974e-05,0.09435622575096997,0.05584776608935642,0.0018799248030078805,0.13719451221951118,0.5600782635361251,0.13062810820900495,0.0,0.0,0.0,0.0,0.0,0.0,0.0,0.0,0.0,LogViscosity873K,873,5.9000000953674325,LogViscosity873K
2937600382840,Al,Ca,K,Mg,Na,O,Si,X,X,X,X,X,X,X,X,X,X,0.0016000000000000005,0.0362,0.03826666666666667,0.03175,0.1499333333333333,0.54965,0.1926,0.0,0.0,0.0,0.0,0.0,0.0,0.0,0.0,0.0,0.0,LogViscosity873K,873,6.603575706481934,LogViscosity873K
2937600382841,Al,Ca,K,Mg,Na,O,Si,Zr,X,X,X,X,X,X,X,X,X,0.0015598440155984402,0.03534646535346465,0.037329600373296,0.030996900309969006,0.14631870146318698,0.5524680865246807,0.1879145418791454,0.008065860080658599,0.0,0.0,0.0,0.0,0.0,0.0,0.0,0.0,0.0,LogViscosity873K,873,7.600627899169923,LogViscosity873K
2952900369103,Al,B,Ba,Li,Na,O,Sb,Si,Sr,Zn,Zr,X,X,X,X,X,X,0.003879883603491896,0.06783796486105417,0.016049518514444566,0.08339749807505778,0.047265248709205385,0.5618011459656209,9.199724008279748e-05,0.15249542513724584,0.025949221523354302,0.040698779036628906,0.0005333173338133191,0.0,0.0,0.0,0.0,0.0,0.0,LogViscosity873K,873,5.834601879119872,LogViscosity873K
2952900369104,B,Ba,Bi,K,Li,Mg,O,Sb,Si,Sr,Zn,X,X,X,X,X,X,0.03127812331260125,0.0019498830070195788,0.0002599844009359439,0.052663506856255295,0.12412588578018653,0.00749955002699838,0.5610023398596083,8.399496030238187e-05,0.194588324700518,0.023948563086214826,0.0025998440093594386,0.0,0.0,0.0,0.0,0.0,0.0,LogViscosity873K,873,6.550437927246094,LogViscosity873K
2952900369105,Al,B,Ba,Ca,K,Li,Na,O,Sb,Si,Sr,Zn,Zr,X,X,X,X,0.002760165609936596,0.016640998459907595,0.01820109206552394,0.006300378022681362,0.03453540545766079,0.03786893880299485,0.04253588548646251,0.5656779406764406,9.600576034562076e-05,0.17717729730450496,0.041602496149768985,0.05470328219693182,0.0019001140068404109,0.0,0.0,0.0,0.0,LogViscosity873K,873,6.066355705261231,LogViscosity873K
2952900369106,Al,B,Ba,Li,Na,O,Sb,Si,Sr,Ti,Zn,Zr,X,X,X,X,X,0.005880411628814018,0.025161761323292637,0.014701029072035044,0.1242086946086226,0.021534840772187383,0.5671243653722429,0.00017201204084285902,0.18394620956800312,0.02355164861540308,0.0047003290230316136,0.026151830628143972,0.002866867347380983,0.0,0.0,0.0,0.0,0.0,LogViscosity873K,873,6.1576805114746085,LogViscosity873K
2952900369107,Al,B,Ba,K,Li,Na,O,Si,Sr,Zn,Zr,X,X,X,X,X,X,0.0007599240075992402,0.0193980601939806,0.0262973702629737,0.0318634803186348,0.07672566076725659,0.03986268039862681,0.5696330366963303,0.2014465220144652,0.01374862513748625,0.0182981701829817,0.0019664700196647,0.0,0.0,0.0,0.0,0.0,0.0,LogViscosity873K,873,6.283298969268799,LogViscosity873K
2952900369108,Al,B,Ba,Ca,K,Li,Na,O,Sb,Si,Sr,Zn,X,X,X,X,X,0.0007999680012799488,0.06075756969721211,0.02494900203991841,0.0061997520099196035,0.030998760049598013,0.035665240057064375,0.04339826406943721,0.5783941975654306,9.599616015359386e-05,0.1809927602895884,0.035598576056957716,0.0021499140034398627,0.0,0.0,0.0,0.0,0.0,LogViscosity873K,873,6.1607561111450195,LogViscosity873K
2952900369109,Al,B,Ba,K,Li,Na,O,Sb,Si,Sr,Zn,Zr,X,X,X,X,X,0.00792055443881072,0.019361355294870642,0.02480173612152851,0.020001400098006862,0.07513859303484577,0.026801876131329186,0.5839655442547645,9.200644045083155e-05,0.2062811063441108,0.0172012040842859,0.00950066504655326,0.008933958710443066,0.0,0.0,0.0,0.0,0.0,LogViscosity873K,873,6.460231304168701,LogViscosity873K
2952900369110,Al,B,Ba,Li,Na,O,Si,Sr,Zn,Zr,X,X,X,X,X,X,X,0.005920000000000001,0.02168,0.0205,0.12626666666666667,0.021,0.5625166666666667,0.18316666666666664,0.0167,0.04055,0.0017,0.0,0.0,0.0,0.0,0.0,0.0,0.0,LogViscosity873K,873,5.882406234741211,LogViscosity873K
2963900369810,Al,Ca,Na,O,P,X,X,X,X,X,X,X,X,X,X,X,X,0.015799999999999998,0.07184999999999997,0.2275333333333333,0.5489595238095237,0.13585714285714282,0.0,0.0,0.0,0.0,0.0,0.0,0.0,0.0,0.0,0.0,0.0,0.0,LogViscosity873K,873,3.334197998046875,LogViscosity873K
2963900369811,Al,Ca,Na,O,P,X,X,X,X,X,X,X,X,X,X,X,X,0.0198,0.0901,0.1956,0.5582428571428572,0.13625714285714285,0.0,0.0,0.0,0.0,0.0,0.0,0.0,0.0,0.0,0.0,0.0,0.0,LogViscosity873K,873,4.7401018142700195,LogViscosity873K
2968200383711,Ca,O,P,Si,X,X,X,X,X,X,X,X,X,X,X,X,X,0.24802480248024805,0.6076131422666077,0.14172845856014174,0.002633596693002633,0.0,0.0,0.0,0.0,0.0,0.0,0.0,0.0,0.0,0.0,0.0,0.0,0.0,LogViscosity873K,873,7.209072113037107,LogViscosity873K
2972600383846,Al,Mg,O,P,X,X,X,X,X,X,X,X,X,X,X,X,X,0.024800000000000003,0.188,0.6266285714285715,0.1605714285714286,0.0,0.0,0.0,0.0,0.0,0.0,0.0,0.0,0.0,0.0,0.0,0.0,0.0,LogViscosity873K,873,8.536472320556639,LogViscosity873K
2986500385877,Al,Ba,Ca,Na,O,Si,Zn,X,X,X,X,X,X,X,X,X,X,0.004839516048395161,0.001999800019998,0.043995600439956005,0.0995233809952338,0.5995000499950004,0.2463420324634203,0.0037996200379962,0.0,0.0,0.0,0.0,0.0,0.0,0.0,0.0,0.0,0.0,LogViscosity873K,873,8.579313278198242,LogViscosity873K
2998000386725,Ba,K,Li,Na,O,P,X,X,X,X,X,X,X,X,X,X,X,0.029900000000000006,0.1268,0.1268,0.010866666666666663,0.5503476190476191,0.15528571428571428,0.0,0.0,0.0,0.0,0.0,0.0,0.0,0.0,0.0,0.0,0.0,LogViscosity873K,873,1.4545333385467532,LogViscosity873K
2998000386730,Ba,K,Li,Na,O,P,X,X,X,X,X,X,X,X,X,X,X,0.16576657665766575,0.0362036203620362,0.0362036203620362,0.010867753442010866,0.5956571847660956,0.15530124441015528,0.0,0.0,0.0,0.0,0.0,0.0,0.0,0.0,0.0,0.0,0.0,LogViscosity873K,873,2.040168046951294,LogViscosity873K
3000800386695,Al,Na,O,P,X,X,X,X,X,X,X,X,X,X,X,X,X,0.07608000000000001,0.11793333333333332,0.6251580952380953,0.18082857142857145,0.0,0.0,0.0,0.0,0.0,0.0,0.0,0.0,0.0,0.0,0.0,0.0,0.0,LogViscosity873K,873,9.240629196166992,LogViscosity873K
3000800386696,Al,Na,O,P,X,X,X,X,X,X,X,X,X,X,X,X,X,0.09324,0.0892,0.6366742857142857,0.18088571428571426,0.0,0.0,0.0,0.0,0.0,0.0,0.0,0.0,0.0,0.0,0.0,0.0,0.0,LogViscosity873K,873,10.597737312316896,LogViscosity873K
3017900376643,Al,Ca,Mg,Na,O,Si,X,X,X,X,X,X,X,X,X,X,X,0.004,0.045,0.03,0.07999999999999999,0.601,0.24,0.0,0.0,0.0,0.0,0.0,0.0,0.0,0.0,0.0,0.0,0.0,LogViscosity873K,873,9.717564582824707,LogViscosity873K
3046200387221,Al,B,Ca,K,Mg,Na,O,Si,Zn,X,X,X,X,X,X,X,X,0.016998300169983004,0.006159384061593841,0.019748025197480257,0.0219311402193114,0.00744925507449255,0.15365130153651307,0.5646502016465021,0.2055127820551278,0.0038996100389961,0.0,0.0,0.0,0.0,0.0,0.0,0.0,0.0,LogViscosity873K,873,5.635079383850098,LogViscosity873K
3046400387223,Al,B,Ca,K,Na,O,Si,X,X,X,X,X,X,X,X,X,X,0.01228,0.036000000000000004,0.0084,0.006666666666666665,0.04713333333333333,0.62892,0.2606,0.0,0.0,0.0,0.0,0.0,0.0,0.0,0.0,0.0,0.0,LogViscosity873K,873,10.293561935424805,LogViscosity873K
3046600387225,Al,B,K,Na,O,Si,X,X,X,X,X,X,X,X,X,X,X,0.005520000000000001,0.08832000000000001,0.01853333333333333,0.02813333333333333,0.6276933333333333,0.2318,0.0,0.0,0.0,0.0,0.0,0.0,0.0,0.0,0.0,0.0,0.0,LogViscosity873K,873,9.117545127868652,LogViscosity873K
3046700387226,Al,B,Ca,K,Na,O,Si,X,X,X,X,X,X,X,X,X,X,0.014119999999999999,0.07464,0.00345,0.0182,0.02353333333333333,0.6298566666666666,0.2362,0.0,0.0,0.0,0.0,0.0,0.0,0.0,0.0,0.0,0.0,LogViscosity873K,873,8.609638214111326,LogViscosity873K
3046800387227,Al,B,K,Na,O,Si,X,X,X,X,X,X,X,X,X,X,X,0.004920000000000001,0.06072,0.007933333333333334,0.02693333333333333,0.6382933333333333,0.2612,0.0,0.0,0.0,0.0,0.0,0.0,0.0,0.0,0.0,0.0,0.0,LogViscosity873K,873,10.172607421875,LogViscosity873K
3047100387244,Al,B,Ca,K,Na,O,Pb,Si,X,X,X,X,X,X,X,X,X,0.0096,0.06799999999999999,0.004999999999999999,0.019333333333333327,0.011333333333333329,0.6284,0.025,0.2333333333333333,0.0,0.0,0.0,0.0,0.0,0.0,0.0,0.0,0.0,LogViscosity873K,873,9.102339744567873,LogViscosity873K
3060200047793,Al,Ca,K,Na,O,Si,Zn,Zr,X,X,X,X,X,X,X,X,X,0.00021998900054997247,0.04889755512224389,0.036864823425495394,0.06912987683949136,0.5947835941536256,0.2392213722647201,0.007649617519124044,0.003233171674749595,0.0,0.0,0.0,0.0,0.0,0.0,0.0,0.0,0.0,LogViscosity873K,873,10.099690437316896,LogViscosity873K
3060200047794,Al,Ca,K,Na,O,Si,Zn,Zr,X,X,X,X,X,X,X,X,X,0.0027199999999999998,0.050799999999999984,0.038466666666666656,0.08046666666666666,0.5866466666666665,0.22826666666666665,0.0095,0.003133333333333333,0.0,0.0,0.0,0.0,0.0,0.0,0.0,0.0,0.0,LogViscosity873K,873,8.888503074645996,LogViscosity873K
3060200047795,Al,Ca,K,Na,O,Si,Zn,Zr,X,X,X,X,X,X,X,X,X,0.00019600196001960018,0.04870048700487005,0.036200362003620035,0.06820068200682007,0.5942999429994301,0.23740237402374026,0.011700117001170013,0.0033000330003300038,0.0,0.0,0.0,0.0,0.0,0.0,0.0,0.0,0.0,LogViscosity873K,873,10.26796817779541,LogViscosity873K
3060200047796,Al,Ca,K,Na,O,Si,Zn,Zr,X,X,X,X,X,X,X,X,X,0.00017197764290642216,0.049793526841510616,0.03606197860944744,0.06905768916707496,0.5935974989917977,0.2363692719946407,0.011648485696859407,0.00329957105576275,0.0,0.0,0.0,0.0,0.0,0.0,0.0,0.0,0.0,LogViscosity873K,873,9.262120246887207,LogViscosity873K
3060200047797,Al,Ca,K,Na,O,Si,Zn,Zr,X,X,X,X,X,X,X,X,X,0.0026002600260026003,0.0622062206220622,0.03707037370403707,0.06734006734006732,0.5901423475680899,0.22808947561422804,0.00945094509450945,0.0031003100310031,0.0,0.0,0.0,0.0,0.0,0.0,0.0,0.0,0.0,LogViscosity873K,873,9.754191398620604,LogViscosity873K
3060200047798,Al,Ca,K,Na,O,Si,Zn,Zr,X,X,X,X,X,X,X,X,X,0.00019599216031358747,0.04884804607815688,0.03573190405717105,0.06853059210964894,0.5943535591909657,0.24062370838499794,0.011599536018559255,0.00011666200018665923,0.0,0.0,0.0,0.0,0.0,0.0,0.0,0.0,0.0,LogViscosity873K,873,9.660150527954102,LogViscosity873K
3060200047799,Al,Ca,Fe,K,Mg,Na,O,Si,Ti,Zn,Zr,X,X,X,X,X,X,0.0006000240009600383,0.048101924076963065,6.400256010240409e-05,0.03546808539008227,0.0007000280011200447,0.07093617078016454,0.5944531114577916,0.2384095363814552,0.00010000400016000635,0.007900316012640504,0.0032667973385602078,0.0,0.0,0.0,0.0,0.0,0.0,LogViscosity873K,873,9.752872467041016,LogViscosity873K
3060200047800,Al,Ca,Fe,K,Mg,Na,O,Si,Ti,Zn,Zr,X,X,X,X,X,X,0.0006800068000680008,0.04890048900489004,6.400064000640007e-05,0.034267009336760024,0.0007500075000750006,0.06813401467348007,0.5949752830861641,0.2405357386907202,0.00012666793334600005,0.01145011450114501,0.00011666783334500012,0.0,0.0,0.0,0.0,0.0,0.0,LogViscosity873K,873,9.374037742614746,LogViscosity873K
3060200047801,Al,Ca,Fe,K,Mg,Na,O,Si,Ti,Zn,Zr,X,X,X,X,X,X,0.0008798768172455857,0.04884316195732597,6.799048133261345e-05,0.03452849934342525,0.0006999020137180796,0.06845708267509215,0.5947187393764873,0.2371667966484692,0.00012331606908366158,0.01134841122242886,0.0031662233953913123,0.0,0.0,0.0,0.0,0.0,0.0,LogViscosity873K,873,9.798727035522461,LogViscosity873K
3060200047802,Al,Ca,Fe,K,Mg,Na,O,Si,Ti,Zn,Zr,X,X,X,X,X,X,0.0003679742418030738,0.0518963672542922,2.399832011759177e-05,0.034664240169854775,0.0006999510034297598,0.06972845234166941,0.5929398275454051,0.23498355115141936,6.33289003103116e-05,0.01179917405781595,0.002833135013882361,0.0,0.0,0.0,0.0,0.0,0.0,LogViscosity873K,873,9.887956619262695,LogViscosity873K
3060200047803,Al,Ca,Fe,K,Mg,Na,O,Si,Ti,Zn,Zr,X,X,X,X,X,X,0.0026802680268026803,0.05105510551055106,2.8002800280028004e-05,0.03773710704403773,0.0007000700070007,0.0802080208020802,0.5869240257359069,0.22825615894922824,0.00011001100110011001,0.0092009200920092,0.0031003100310031,0.0,0.0,0.0,0.0,0.0,0.0,LogViscosity873K,873,9.194375038146973,LogViscosity873K
3060200047804,Al,Ca,Fe,K,Mg,Na,O,Si,Ti,Zn,Zr,X,X,X,X,X,X,0.002680294832431567,0.06240686475512305,3.2003520387242593e-05,0.03767081045581679,0.0006000660072607982,0.06674067480756213,0.5899395600182685,0.2276583757546663,0.00010334470125047084,0.009201012111332244,0.0029669930359006143,0.0,0.0,0.0,0.0,0.0,0.0,LogViscosity873K,873,10.082437515258787,LogViscosity873K
3060200047805,Al,Ca,Fe,K,Mg,Na,O,Si,Ti,Zn,Zr,X,X,X,X,X,X,0.0024397316295207533,0.0534941156472788,3.599604043555209e-05,0.03619601843797182,0.000649928507864135,0.07139214686384499,0.5910956461455905,0.23137454879963204,7.332526755390238e-05,0.009948905620381759,0.0032996370399256078,0.0,0.0,0.0,0.0,0.0,0.0,LogViscosity873K,873,10.029410362243652,LogViscosity873K
3060200047806,Al,Ca,Fe,K,Mg,Na,O,Si,Ti,Zn,Zr,X,X,X,X,X,X,0.002719918402447927,0.0515984520464386,3.199904002879914e-05,0.039398818035458937,0.0006499805005849825,0.06993123539627144,0.5895103146905593,0.22899313020609385,8.333083340833108e-05,0.013849584512464623,0.003233236336243246,0.0,0.0,0.0,0.0,0.0,0.0,LogViscosity873K,873,9.806739807128906,LogViscosity873K
3060200047807,Al,Ca,Fe,K,Mg,Na,O,Si,Ti,Zn,Zr,X,X,X,X,X,X,0.0023604012682155967,0.05115869697848634,2.8004760809337586e-05,0.036072799042503885,0.0007001190202334397,0.07134546206188383,0.5919392963470457,0.23273956572617344,8.668140250509251e-05,0.010001700289049138,0.003567273103094193,0.0,0.0,0.0,0.0,0.0,0.0,LogViscosity873K,873,9.613977432250977,LogViscosity873K
3060200047808,Al,Ca,Fe,K,Mg,Na,O,Si,Ti,Zn,Zr,X,X,X,X,X,X,0.0002239820814334853,0.05084593232541397,3.199744020478362e-05,0.04386315761405754,0.0006999440044796418,0.0695277711116444,0.5889468842492601,0.23114817481268166,7.999360051195907e-05,0.011399088072954163,0.003233074687358345,0.0,0.0,0.0,0.0,0.0,0.0,LogViscosity873K,873,9.464113235473633,LogViscosity873K
3065400401873,Al,B,Ba,K,Li,Mg,O,Sb,Si,Sr,Zn,X,X,X,X,X,X,0.008159918400815992,0.05963940360596395,0.024849751502484974,0.051932814005193284,0.052466142005246616,0.02144978550214498,0.5736535967973654,0.0002839971600283997,0.1654650120165465,0.018699813001869986,0.02339976600233998,0.0,0.0,0.0,0.0,0.0,0.0,LogViscosity873K,873,7.403933525085449,LogViscosity873K
3134200402854,Al,B,Ba,Ca,K,Li,Mg,O,Sb,Si,Sr,X,X,X,X,X,X,0.010320516025801295,0.0018800940047002355,0.010300515025751291,0.011750587529376471,0.0605363601513409,0.051402570128506436,0.00815040752037602,0.5900995049752489,0.00018000900045002255,0.22997816557494544,0.025401270063503185,0.0,0.0,0.0,0.0,0.0,0.0,LogViscosity873K,873,8.367067337036133,LogViscosity873K
3134200402855,Al,B,Ba,Ca,K,Li,Mg,O,Sb,Si,Sr,Ti,X,X,X,X,X,0.005040806529044647,0.0036805888942230743,0.009001440230436869,0.011451832293166904,0.06374353229850109,0.05020803328532565,0.008001280204832774,0.5945891342614817,0.00017602816450632098,0.2390382461193791,0.0124019843174908,0.002667093401610925,0.0,0.0,0.0,0.0,0.0,LogViscosity873K,873,8.422592163085938,LogViscosity873K
3134200402856,Al,B,Ba,Ca,K,Li,Mg,O,Sb,Si,Sr,Ti,X,X,X,X,X,0.0076,0.007400000000000001,0.00945,0.023,0.054733333333333335,0.057533333333333325,0.016,0.5850766666666666,0.0004400000000000001,0.2145333333333333,0.0202,0.004033333333333333,0.0,0.0,0.0,0.0,0.0,LogViscosity873K,873,7.953426361083982,LogViscosity873K
3134200402857,Al,B,Ba,Ca,K,Li,Mg,O,Sb,Si,Sr,Ti,X,X,X,X,X,0.0076,0.00372,0.00635,0.01155,0.06406666666666666,0.05046666666666667,0.008,0.5936066666666666,0.0004400000000000001,0.2332,0.0156,0.0054,0.0,0.0,0.0,0.0,0.0,LogViscosity873K,873,8.338313102722168,LogViscosity873K
3134200402858,Al,B,Ba,Ca,K,Li,Mg,O,Sb,Si,Sr,X,X,X,X,X,X,0.007600000000000002,0.00556,0.01055,0.023050000000000008,0.0618,0.05046666666666669,0.016050000000000002,0.5865166666666666,0.0004400000000000001,0.22236666666666666,0.015600000000000003,0.0,0.0,0.0,0.0,0.0,0.0,LogViscosity873K,873,8.111366271972656,LogViscosity873K
3134200402859,Al,B,Ba,Ca,Ce,K,Li,Mg,O,Sb,Si,Sr,X,X,X,X,X,0.010320516025801295,0.0018800940047002355,0.008600430021501076,0.011750587529376471,0.0010333850025834631,0.0605363601513409,0.051402570128506436,0.00815040752037602,0.5906661999766656,0.00018000900045002255,0.23007817057519545,0.025401270063503185,0.0,0.0,0.0,0.0,0.0,LogViscosity873K,873,8.381197929382324,LogViscosity873K
3134200402860,Al,B,Ba,Ca,Ce,K,Li,Mg,O,Sb,Si,Sr,Ti,X,X,X,X,0.006199814005579833,0.005439836804895854,0.006199814005579832,0.03379898603041909,0.00036665566699665676,0.06259812205633833,0.04233206337143218,0.02349929502114937,0.5880170261558819,0.00017199484015479534,0.220893373198804,0.009149725508234756,0.0013332933345332973,0.0,0.0,0.0,0.0,LogViscosity873K,873,8.323686599731444,LogViscosity873K
3134200402861,Al,B,Ba,Ca,Ce,K,Li,Mg,O,Sb,Si,Sr,Ti,X,X,X,X,0.00992,0.0018000000000000004,0.0041,0.0225,0.0006,0.06253333333333333,0.056333333333333326,0.01565,0.5880733333333333,0.0004400000000000001,0.22756666666666664,0.00915,0.0013333333333333333,0.0,0.0,0.0,0.0,LogViscosity873K,873,8.111366271972656,LogViscosity873K
3134200402862,Al,B,Ba,Ca,K,Li,Mg,O,Sb,Si,Sr,Ti,X,X,X,X,X,0.009000450022501123,0.002280114005700285,0.00855042752137607,0.016350817540877045,0.0626698001566745,0.04386886010967215,0.011400570028501427,0.5920029334800073,0.00018000900045002255,0.2274447055686118,0.022151107555377768,0.004100205010250513,0.0,0.0,0.0,0.0,0.0,LogViscosity873K,873,8.642194747924805,LogViscosity873K
3134200402863,Al,B,Ba,Ca,K,Li,Mg,O,Sb,Si,Sr,Ti,X,X,X,X,X,0.006080486438915116,0.0017601408112649015,0.0066505320425634075,0.016551324105928474,0.04373683227991573,0.06893884844120864,0.011500920073605888,0.593442808758034,0.00016801344107528608,0.2366522655145745,0.01195095607648612,0.002566872016427981,0.0,0.0,0.0,0.0,0.0,LogViscosity873K,873,8.655474662780763,LogViscosity873K
3134200402864,Al,B,Ba,Ca,Ce,K,Li,Mg,O,Sb,Si,Sr,X,X,X,X,X,0.012799360031998405,0.0018799060046997649,0.009549522523873805,0.01744912754362282,0.000999950002499875,0.059997000149992485,0.050930786793993627,0.01214939253037348,0.5904271453094011,0.00017999100044997744,0.2278886055697215,0.01574921253937303,0.0,0.0,0.0,0.0,0.0,LogViscosity873K,873,8.395153999328612,LogViscosity873K
3134200402865,Al,B,Ba,Ca,K,Li,Mg,O,Sb,Si,Sr,Ti,X,X,X,X,X,0.007599696012159509,0.003719851205951762,0.006299748010079596,0.01154953801847926,0.06406410410250253,0.04759809607615693,0.007999680012799487,0.5951035291921655,0.00017599296028158868,0.2348906043758249,0.015599376024958998,0.005399784008639653,0.0,0.0,0.0,0.0,0.0,LogViscosity873K,873,8.681556701660156,LogViscosity873K
3134200402866,Al,B,Ba,Ca,Ce,K,Li,Mg,O,Si,Sr,X,X,X,X,X,X,0.01051894810518948,0.005799420057994203,0.010948905109489052,0.02394760523947606,0.0006332700063327001,0.07125954071259541,0.014998500149985003,0.016648335166483355,0.5982368429823685,0.2308102523081025,0.016198380161983803,0.0,0.0,0.0,0.0,0.0,0.0,LogViscosity873K,873,8.707042694091799,LogViscosity873K
3134200402867,Al,Ba,Ca,K,Li,Mg,O,Sb,Si,Sr,X,X,X,X,X,X,X,0.005200260013000653,0.019000950047502376,0.011800590029501477,0.05860293014650731,0.041335400103338506,0.012300615030751541,0.5961164724902911,0.00018000900045002255,0.23951197559877996,0.01595079753987699,0.0,0.0,0.0,0.0,0.0,0.0,0.0,LogViscosity873K,873,8.367067337036133,LogViscosity873K
3134200402868,Al,B,Ba,Ca,K,Mg,Na,O,Sb,Si,X,X,X,X,X,X,X,0.004759857204283871,0.0034798956031319053,0.0011999640010799675,0.03239902802915913,0.006399808005759826,0.02254932352029439,0.10746344276338377,0.5895903122906313,0.0003319900402987911,0.2318263785419771,0.0,0.0,0.0,0.0,0.0,0.0,0.0,LogViscosity873K,873,8.807011604309082,LogViscosity873K
3134200402869,Al,B,Ba,Ca,K,Li,Mg,Na,O,Sb,Si,Sr,X,X,X,X,X,0.006279748810047599,0.007359705611775526,0.01044958201671933,0.015999360025598975,0.027198912043518257,0.02146580803434529,0.011149554017839286,0.0551311280882098,0.5957001719931202,0.00017599296028158874,0.23639054437822485,0.012699492020319184,0.0,0.0,0.0,0.0,0.0,LogViscosity873K,873,9.469091415405273,LogViscosity873K
3142500388226,B,Ca,Na,O,Si,X,X,X,X,X,X,X,X,X,X,X,X,0.020000000000000004,0.025,0.16666666666666666,0.5716666666666667,0.21666666666666667,0.0,0.0,0.0,0.0,0.0,0.0,0.0,0.0,0.0,0.0,0.0,0.0,LogViscosity873K,873,7.442290306091309,LogViscosity873K
3142500388227,B,Ca,Na,O,Si,X,X,X,X,X,X,X,X,X,X,X,X,0.020000000000000004,0.05,0.13333333333333333,0.5800000000000001,0.21666666666666667,0.0,0.0,0.0,0.0,0.0,0.0,0.0,0.0,0.0,0.0,0.0,0.0,LogViscosity873K,873,8.444240570068361,LogViscosity873K
3142500388228,B,Ca,Na,O,Si,X,X,X,X,X,X,X,X,X,X,X,X,0.020000000000000004,0.075,0.1,0.5883333333333334,0.21666666666666667,0.0,0.0,0.0,0.0,0.0,0.0,0.0,0.0,0.0,0.0,0.0,0.0,LogViscosity873K,873,10.067557334899902,LogViscosity873K
3142500388229,B,Ca,Na,O,Si,X,X,X,X,X,X,X,X,X,X,X,X,0.020000000000000004,0.1,0.06666666666666668,0.5966666666666667,0.21666666666666667,0.0,0.0,0.0,0.0,0.0,0.0,0.0,0.0,0.0,0.0,0.0,0.0,LogViscosity873K,873,11.03000259399414,LogViscosity873K
3159500404878,Al,B,Na,O,Si,X,X,X,X,X,X,X,X,X,X,X,X,0.00532,0.04508,0.02726666666666666,0.6446333333333334,0.2777,0.0,0.0,0.0,0.0,0.0,0.0,0.0,0.0,0.0,0.0,0.0,0.0,LogViscosity873K,873,10.808008193969727,LogViscosity873K
3159500404879,Al,B,K,Na,O,Si,X,X,X,X,X,X,X,X,X,X,X,0.005680000000000001,0.04816,0.0033333333333333327,0.0224,0.6448266666666667,0.2756,0.0,0.0,0.0,0.0,0.0,0.0,0.0,0.0,0.0,0.0,0.0,LogViscosity873K,873,10.932589530944824,LogViscosity873K
3159500404892,Al,B,Ca,K,Na,O,Si,X,X,X,X,X,X,X,X,X,X,0.00952,0.0426,0.0011,0.0026666666666666666,0.03353333333333333,0.6395133333333333,0.2710666666666666,0.0,0.0,0.0,0.0,0.0,0.0,0.0,0.0,0.0,0.0,LogViscosity873K,873,11.74002742767334,LogViscosity873K
3159500404893,Al,B,Ca,K,Na,O,Si,X,X,X,X,X,X,X,X,X,X,0.00952,0.03896,0.0072,0.0035333333333333328,0.0308,0.63902,0.2709666666666667,0.0,0.0,0.0,0.0,0.0,0.0,0.0,0.0,0.0,0.0,LogViscosity873K,873,12.198643684387207,LogViscosity873K
3159500404894,Al,B,Ca,K,Na,O,Si,X,X,X,X,X,X,X,X,X,X,0.010521052105210522,0.03760376037603761,0.005550555055505551,0.004400440044004401,0.031536486982031535,0.6388272160549388,0.2715604893822715,0.0,0.0,0.0,0.0,0.0,0.0,0.0,0.0,0.0,0.0,LogViscosity873K,873,12.364380836486815,LogViscosity873K
3159500404896,Al,B,Ca,K,Na,O,Si,X,X,X,X,X,X,X,X,X,X,0.010520000000000002,0.037640000000000014,0.0039,0.004399999999999999,0.03153333333333333,0.6393733333333333,0.2726333333333333,0.0,0.0,0.0,0.0,0.0,0.0,0.0,0.0,0.0,0.0,LogViscosity873K,873,11.640920639038086,LogViscosity873K
3159500404897,Al,B,Ca,K,Na,O,Si,X,X,X,X,X,X,X,X,X,X,0.010520000000000002,0.037640000000000014,0.0028000000000000004,0.004399999999999999,0.03153333333333333,0.63974,0.27336666666666665,0.0,0.0,0.0,0.0,0.0,0.0,0.0,0.0,0.0,0.0,LogViscosity873K,873,11.51817226409912,LogViscosity873K
3159500404898,Al,B,Ca,K,Na,O,Si,X,X,X,X,X,X,X,X,X,X,0.01056,0.037680000000000005,0.0028,0.0066666666666666645,0.0282,0.6402599999999998,0.2738333333333333,0.0,0.0,0.0,0.0,0.0,0.0,0.0,0.0,0.0,0.0,LogViscosity873K,873,11.455647468566895,LogViscosity873K
3182300394469,B,O,P,Si,X,X,X,X,X,X,X,X,X,X,X,X,X,0.010000000000000002,0.6780952380952381,0.07857142857142857,0.2333333333333333,0.0,0.0,0.0,0.0,0.0,0.0,0.0,0.0,0.0,0.0,0.0,0.0,0.0,LogViscosity873K,873,12.093520164489744,LogViscosity873K
3182300394479,B,O,P,Si,X,X,X,X,X,X,X,X,X,X,X,X,X,0.11,0.6495238095238095,0.0071428571428571435,0.2333333333333333,0.0,0.0,0.0,0.0,0.0,0.0,0.0,0.0,0.0,0.0,0.0,0.0,0.0,LogViscosity873K,873,10.068157196044922,LogViscosity873K
3212300388563,Al,Ca,Fe,K,Mg,Mn,Na,O,Si,Ti,X,X,X,X,X,X,X,0.004720094401888039,0.0481509630192604,0.0022400448008960184,0.002133376000853351,0.02975059501190024,0.0010500210004200084,0.09680193603872077,0.5897217944358888,0.2253045060901218,0.00012666920005066767,0.0,0.0,0.0,0.0,0.0,0.0,0.0,LogViscosity873K,873,9.66309928894043,LogViscosity873K
3212400388579,Al,Ca,Fe,K,Mg,Na,O,Si,Ti,X,X,X,X,X,X,X,X,0.00023204176751815322,0.03700666119901581,0.00014802664479606324,0.002067038733638721,0.02205396971454861,0.07654711181345973,0.6076093696865434,0.2542124249031492,0.0001233555373300527,0.0,0.0,0.0,0.0,0.0,0.0,0.0,0.0,LogViscosity873K,873,10.113285064697266,LogViscosity873K
3212700388584,Al,B,Ca,K,Mg,Na,O,Si,X,X,X,X,X,X,X,X,X,0.014558544145585444,0.010838916108389164,0.06209379062093792,0.008999100089991005,0.007699230076992302,0.11638836116388362,0.5764756857647569,0.20294637202946372,0.0,0.0,0.0,0.0,0.0,0.0,0.0,0.0,0.0,LogViscosity873K,873,9.130130767822266,LogViscosity873K
3212800388594,B,Ca,Fe,K,Mg,Na,O,Si,X,X,X,X,X,X,X,X,X,0.010278972102789724,0.02659734026597341,0.0008799120087991207,0.008465820084658203,0.03699630036996301,0.10898910108989104,0.5848815118488152,0.22291104222911048,0.0,0.0,0.0,0.0,0.0,0.0,0.0,0.0,0.0,LogViscosity873K,873,8.587114334106444,LogViscosity873K
3212800388602,Al,B,Ca,Fe,Mg,Na,O,Si,X,X,X,X,X,X,X,X,X,0.01464,0.032119999999999996,0.06095,0.0009199999999999999,0.0077,0.11366666666666668,0.5790033333333333,0.191,0.0,0.0,0.0,0.0,0.0,0.0,0.0,0.0,0.0,LogViscosity873K,873,8.820051193237305,LogViscosity873K
3215400420201,B,O,Zn,X,X,X,X,X,X,X,X,X,X,X,X,X,X,0.17600000000000002,0.544,0.28,0.0,0.0,0.0,0.0,0.0,0.0,0.0,0.0,0.0,0.0,0.0,0.0,0.0,0.0,LogViscosity873K,873,8.8524808883667,LogViscosity873K
3216300388646,Al,Ca,Fe,K,Mg,Na,O,Si,Ti,X,X,X,X,X,X,X,X,0.02452,0.03015,0.03195,0.010533333333333334,0.0359,0.06133333333333332,0.5939800000000001,0.2074666666666667,0.0041666666666666675,0.0,0.0,0.0,0.0,0.0,0.0,0.0,0.0,LogViscosity873K,873,12.130221366882324,LogViscosity873K
3216300388647,Al,Ca,Fe,K,Mg,Na,O,Si,Ti,X,X,X,X,X,X,X,X,0.01031896810318968,0.01084891510848915,0.00514948505149485,0.0148651801486518,0.01524847515248475,0.07559244075592439,0.6093024030930239,0.2573742625737426,0.0012998700129987,0.0,0.0,0.0,0.0,0.0,0.0,0.0,0.0,LogViscosity873K,873,9.739477157592773,LogViscosity873K
3264300420844,Ca,Na,O,P,Si,X,X,X,X,X,X,X,X,X,X,X,X,0.1072107210721072,0.17001700170017,0.5702189266545702,0.14578600717214574,0.006767343401006765,0.0,0.0,0.0,0.0,0.0,0.0,0.0,0.0,0.0,0.0,0.0,0.0,LogViscosity873K,873,1.9071009159088133,LogViscosity873K
3271400389631,Al,B,Cd,La,O,Si,Zn,Zr,X,X,X,X,X,X,X,X,X,0.00407959204079592,0.13694630536946306,0.1856314368563144,0.016558344165583442,0.5551778155517783,0.028763790287637907,0.07004299570042995,0.0027997200279971995,0.0,0.0,0.0,0.0,0.0,0.0,0.0,0.0,0.0,LogViscosity873K,873,7.980583190917969,LogViscosity873K
3279000397390,Al,Na,O,Si,X,X,X,X,X,X,X,X,X,X,X,X,X,0.05272,0.12866666666666665,0.5935466666666667,0.22506666666666664,0.0,0.0,0.0,0.0,0.0,0.0,0.0,0.0,0.0,0.0,0.0,0.0,0.0,LogViscosity873K,873,11.823287963867188,LogViscosity873K
3279000397391,Al,Na,O,Si,X,X,X,X,X,X,X,X,X,X,X,X,X,0.03916,0.15286666666666665,0.5837066666666666,0.22426666666666667,0.0,0.0,0.0,0.0,0.0,0.0,0.0,0.0,0.0,0.0,0.0,0.0,0.0,LogViscosity873K,873,9.547582626342773,LogViscosity873K
3279300397418,Al,Na,O,Si,X,X,X,X,X,X,X,X,X,X,X,X,X,0.052160000000000005,0.13666666666666666,0.5896399999999999,0.2215333333333333,0.0,0.0,0.0,0.0,0.0,0.0,0.0,0.0,0.0,0.0,0.0,0.0,0.0,LogViscosity873K,873,12.011850357055664,LogViscosity873K
3279300397419,Al,Fe,Na,O,Si,X,X,X,X,X,X,X,X,X,X,X,X,0.052600000000000015,0.0104,0.12133333333333332,0.5954999999999999,0.22016666666666665,0.0,0.0,0.0,0.0,0.0,0.0,0.0,0.0,0.0,0.0,0.0,0.0,LogViscosity873K,873,12.03318691253662,LogViscosity873K
3279300397420,Al,Fe,Na,O,Si,X,X,X,X,X,X,X,X,X,X,X,X,0.05296,0.008960000000000001,0.12266666666666665,0.5950133333333333,0.2204,0.0,0.0,0.0,0.0,0.0,0.0,0.0,0.0,0.0,0.0,0.0,0.0,LogViscosity873K,873,11.918471336364744,LogViscosity873K
3279300397423,Al,Na,O,Si,X,X,X,X,X,X,X,X,X,X,X,X,X,0.04392,0.13593333333333332,0.5913799999999999,0.22876666666666665,0.0,0.0,0.0,0.0,0.0,0.0,0.0,0.0,0.0,0.0,0.0,0.0,0.0,LogViscosity873K,873,10.526610374450684,LogViscosity873K
3279300397424,Al,Fe,Na,O,Si,X,X,X,X,X,X,X,X,X,X,X,X,0.044840000000000005,0.00924,0.13006666666666666,0.5926199999999999,0.2232333333333333,0.0,0.0,0.0,0.0,0.0,0.0,0.0,0.0,0.0,0.0,0.0,0.0,LogViscosity873K,873,10.748181343078613,LogViscosity873K
3279300397426,Al,Na,O,Si,X,X,X,X,X,X,X,X,X,X,X,X,X,0.041920000000000006,0.1326,0.59338,0.2321,0.0,0.0,0.0,0.0,0.0,0.0,0.0,0.0,0.0,0.0,0.0,0.0,0.0,LogViscosity873K,873,10.20167064666748,LogViscosity873K
3279300397427,Al,Fe,Na,O,Si,X,X,X,X,X,X,X,X,X,X,X,X,0.043800000000000006,0.00716,0.11586666666666665,0.60024,0.2329333333333333,0.0,0.0,0.0,0.0,0.0,0.0,0.0,0.0,0.0,0.0,0.0,0.0,LogViscosity873K,873,10.389101028442383,LogViscosity873K
3290900389854,Al,Ca,O,Si,Zr,X,X,X,X,X,X,X,X,X,X,X,X,0.004,0.16845,0.60985,0.1921,0.0256,0.0,0.0,0.0,0.0,0.0,0.0,0.0,0.0,0.0,0.0,0.0,0.0,LogViscosity873K,873,0.3075600862503052,LogViscosity873K
3290900389855,Al,Ca,O,Si,Zr,X,X,X,X,X,X,X,X,X,X,X,X,0.01904,0.16210000000000002,0.60946,0.18476666666666666,0.02463333333333333,0.0,0.0,0.0,0.0,0.0,0.0,0.0,0.0,0.0,0.0,0.0,0.0,LogViscosity873K,873,0.2289462089538574,LogViscosity873K
3290900389856,Al,Ca,O,Si,Zr,X,X,X,X,X,X,X,X,X,X,X,X,0.03636,0.1547,0.6090399999999999,0.17636666666666667,0.02353333333333333,0.0,0.0,0.0,0.0,0.0,0.0,0.0,0.0,0.0,0.0,0.0,0.0,LogViscosity873K,873,0.20659792423248288,LogViscosity873K
3293600397706,Ca,K,Na,O,Si,X,X,X,X,X,X,X,X,X,X,X,X,0.1,0.086,0.03666666666666667,0.5720000000000001,0.2053333333333333,0.0,0.0,0.0,0.0,0.0,0.0,0.0,0.0,0.0,0.0,0.0,0.0,LogViscosity873K,873,10.733617782592773,LogViscosity873K
3293600397707,Ca,K,Na,O,Si,X,X,X,X,X,X,X,X,X,X,X,X,0.101,0.056,0.057999999999999975,0.5760000000000001,0.209,0.0,0.0,0.0,0.0,0.0,0.0,0.0,0.0,0.0,0.0,0.0,0.0,LogViscosity873K,873,10.438681602478027,LogViscosity873K
3293600397708,Ca,K,Na,O,Si,X,X,X,X,X,X,X,X,X,X,X,X,0.1001,0.0248,0.0986,0.5716,0.2049,0.0,0.0,0.0,0.0,0.0,0.0,0.0,0.0,0.0,0.0,0.0,0.0,LogViscosity873K,873,9.335814476013184,LogViscosity873K
3293600397709,Ca,K,Na,O,Si,X,X,X,X,X,X,X,X,X,X,X,X,0.0995,0.0006666666666666666,0.12733333333333333,0.5694999999999999,0.203,0.0,0.0,0.0,0.0,0.0,0.0,0.0,0.0,0.0,0.0,0.0,0.0,LogViscosity873K,873,9.177827835083008,LogViscosity873K
3299900397872,Ca,Mg,Na,O,Si,X,X,X,X,X,X,X,X,X,X,X,X,0.04885,0.028450000000000007,0.0868,0.5975,0.2384,0.0,0.0,0.0,0.0,0.0,0.0,0.0,0.0,0.0,0.0,0.0,0.0,LogViscosity873K,873,9.81525707244873,LogViscosity873K
3315600398438,Al,Ca,Fe,Mg,Na,O,Si,X,X,X,X,X,X,X,X,X,X,0.0014000000000000002,0.0452,0.0013600000000000005,0.028500000000000008,0.08826666666666667,0.5975066666666667,0.2377666666666667,0.0,0.0,0.0,0.0,0.0,0.0,0.0,0.0,0.0,0.0,LogViscosity873K,873,9.85688591003418,LogViscosity873K
3318700061699,Ca,Na,O,Si,X,X,X,X,X,X,X,X,X,X,X,X,X,0.049599999999999984,0.11026666666666664,0.595,0.2451333333333333,0.0,0.0,0.0,0.0,0.0,0.0,0.0,0.0,0.0,0.0,0.0,0.0,0.0,LogViscosity873K,873,9.942498207092283,LogViscosity873K
3318700061700,Ca,Mg,Na,O,Si,X,X,X,X,X,X,X,X,X,X,X,X,0.0392,0.0134,0.11286666666666667,0.5926999999999999,0.2418333333333333,0.0,0.0,0.0,0.0,0.0,0.0,0.0,0.0,0.0,0.0,0.0,0.0,LogViscosity873K,873,9.639744758605957,LogViscosity873K
3318700061701,Ca,Mg,Na,O,Si,X,X,X,X,X,X,X,X,X,X,X,X,0.0295,0.02325,0.11593333333333328,0.5911166666666666,0.2402,0.0,0.0,0.0,0.0,0.0,0.0,0.0,0.0,0.0,0.0,0.0,0.0,LogViscosity873K,873,9.498701095581056,LogViscosity873K
3318700061702,Ca,Mg,Na,O,Si,X,X,X,X,X,X,X,X,X,X,X,X,0.02065,0.029950000000000008,0.11520000000000002,0.5922000000000001,0.242,0.0,0.0,0.0,0.0,0.0,0.0,0.0,0.0,0.0,0.0,0.0,0.0,LogViscosity873K,873,9.369378089904783,LogViscosity873K
3318700061703,Ca,Mg,Na,O,Si,X,X,X,X,X,X,X,X,X,X,X,X,0.0111,0.03525,0.1176,0.5924166666666666,0.2436333333333333,0.0,0.0,0.0,0.0,0.0,0.0,0.0,0.0,0.0,0.0,0.0,0.0,LogViscosity873K,873,9.38390064239502,LogViscosity873K
3318700061704,Mg,Na,O,Si,X,X,X,X,X,X,X,X,X,X,X,X,X,0.05345,0.11106666666666666,0.5933166666666667,0.2421666666666667,0.0,0.0,0.0,0.0,0.0,0.0,0.0,0.0,0.0,0.0,0.0,0.0,0.0,LogViscosity873K,873,9.713980674743652,LogViscosity873K
3332200060830,B,Ba,O,P,X,X,X,X,X,X,X,X,X,X,X,X,X,0.021040000000000003,0.23685,0.6067671428571428,0.13534285714285713,0.0,0.0,0.0,0.0,0.0,0.0,0.0,0.0,0.0,0.0,0.0,0.0,0.0,LogViscosity873K,873,7.7630863189697275,LogViscosity873K
3332200060831,B,Ba,O,P,X,X,X,X,X,X,X,X,X,X,X,X,X,0.025519999999999998,0.23405,0.6066871428571429,0.13374285714285716,0.0,0.0,0.0,0.0,0.0,0.0,0.0,0.0,0.0,0.0,0.0,0.0,0.0,LogViscosity873K,873,8.463506698608397,LogViscosity873K
3334300062050,B,Ca,Mg,Na,O,Si,X,X,X,X,X,X,X,X,X,X,X,0.010078992100789922,0.07814218578142187,0.043495650434956505,0.15711762157117626,0.5458820784588209,0.16528347165283472,0.0,0.0,0.0,0.0,0.0,0.0,0.0,0.0,0.0,0.0,0.0,LogViscosity873K,873,6.754063129425049,LogViscosity873K
3334300062051,B,Ca,K,Mg,Na,O,P,Si,X,X,X,X,X,X,X,X,X,0.0034796520347965204,0.08074192580741925,0.0320634603206346,0.02244775522447755,0.12992034129920338,0.5509030049376015,0.001228448583713057,0.1792154117921541,0.0,0.0,0.0,0.0,0.0,0.0,0.0,0.0,0.0,LogViscosity873K,873,6.725656986236572,LogViscosity873K
3341800399301,Ca,Na,O,Si,Zr,X,X,X,X,X,X,X,X,X,X,X,X,0.05,0.1,0.6,0.24666666666666665,0.0033333333333333327,0.0,0.0,0.0,0.0,0.0,0.0,0.0,0.0,0.0,0.0,0.0,0.0,LogViscosity873K,873,10.31590461730957,LogViscosity873K
3393100414826,Ca,Fe,Li,Mg,O,Si,X,X,X,X,X,X,X,X,X,X,X,0.08765876587658766,0.05135513551355135,0.027669433610027674,0.08775877587758775,0.5772410574390772,0.1683168316831683,0.0,0.0,0.0,0.0,0.0,0.0,0.0,0.0,0.0,0.0,0.0,LogViscosity873K,873,11.291810989379885,LogViscosity873K
3401000416200,Al,B,Ba,Ca,Li,Na,O,Sb,Si,Ti,Zn,X,X,X,X,X,X,0.014078592140785925,0.013958604139586044,0.0014998500149985005,0.011348865113488654,0.13938606139386062,0.007465920074659203,0.5691064226910643,7.999200079992004e-05,0.19638036196380365,0.0011998800119988,0.04549545045495451,0.0,0.0,0.0,0.0,0.0,0.0,LogViscosity873K,873,6.7857913970947275,LogViscosity873K
3401000416202,Al,B,Ba,Bi,K,Li,Na,O,Sb,Si,Sr,Ti,Zn,X,X,X,X,0.01568094085645139,0.01844110646638799,0.0023001380082804967,0.0047602856171370285,0.07420445226713604,0.02066790674107113,0.008467174697148496,0.6049002940176411,9.600576034562076e-05,0.2381142868572115,0.007200432025921556,0.0038668986805875023,0.001300078004680281,0.0,0.0,0.0,0.0,LogViscosity873K,873,6.712662696838379,LogViscosity873K
3409400407742,Al,As,B,Ba,Bi,Ca,O,P,Zn,X,X,X,X,X,X,X,X,0.02743890244390224,0.0003359865605375785,0.0736770529178833,0.109295628174873,0.005639774409023639,0.1062957481700732,0.5758852503042735,0.06548309496191579,0.0359485620575177,0.0,0.0,0.0,0.0,0.0,0.0,0.0,0.0,LogViscosity873K,873,10.937212944030762,LogViscosity873K
3409400407743,Al,As,B,Ba,Bi,Ca,Na,O,P,Zn,X,X,X,X,X,X,X,0.02743890244390224,0.00021599136034558615,0.07607695692172313,0.10924563017479302,0.0015999360025598975,0.10619575216991316,0.0033332000053331195,0.5745691124735962,0.0654259543903958,0.035898564057437694,0.0,0.0,0.0,0.0,0.0,0.0,0.0,LogViscosity873K,873,10.703780174255373,LogViscosity873K
3409400407744,Al,B,Ba,Ca,Na,O,P,Sb,Zn,X,X,X,X,X,X,X,X,0.02343835931484797,0.07607467477276593,0.10924235303528754,0.10629255952083354,0.012799104062715607,0.5707749028996542,0.06545256117786041,2.79980401371904e-05,0.035897487175897684,0.0,0.0,0.0,0.0,0.0,0.0,0.0,0.0,LogViscosity873K,873,10.12641143798828,LogViscosity873K
3409400407745,Al,B,Ba,Ca,Na,O,P,Sb,Zn,X,X,X,X,X,X,X,X,0.022640679220376613,0.07608228246847404,0.10925327759832794,0.10225306759202776,0.019467250684187185,0.5689152579339284,0.06545910663034175,2.8000840025200762e-05,0.03590107703231096,0.0,0.0,0.0,0.0,0.0,0.0,0.0,0.0,LogViscosity873K,873,9.307912826538086,LogViscosity873K
