Repository: Fraunhofer-SCAI/glassmtl

This folder contains all preprocessed datasets that are used in our paper and which are subsequently split in the experiments into training, validation, and test sets. In case of the log-viscosity, the file `all_t.csv` lists the temperature as extra parameter for the parametric training. The folder `LogViscosity/` contains the log-viscosity data at all available temperatures.

File: datasets/LogViscosity873K/all_t.csv (part 14 of 15)
,elements,elements,elements,elements,elements,elements,elements,elements,elements,elements,elements,elements,elements,elements,elements,elements,elements,at_fracs,at_fracs,at_fracs,at_fracs,at_fracs,at_fracs,at_fracs,at_fracs,at_fracs,at_fracs,at_fracs,at_fracs,at_fracs,at_fracs,at_fracs,at_fracs,at_fracs,prop_name,t,prop_val,prop_id
3409400407746,Al,B,Ba,Ca,Na,O,P,Sb,Zn,X,X,X,X,X,X,X,X,0.02340210618955706,0.07608684781630347,0.1192107289656069,0.09225830324729226,0.019535091491567576,0.5686681325128786,0.0648915545256216,4.400396035643208e-05,0.03590323129081617,0.0,0.0,0.0,0.0,0.0,0.0,0.0,0.0,LogViscosity873K,873,9.46770191192627,LogViscosity873K
3409400407747,Al,B,Ba,Ca,Na,O,P,Sb,Sr,Zn,X,X,X,X,X,X,X,0.022637509873913872,0.07607163212046675,0.09923908370079293,0.0922898481167072,0.01946452556885409,0.5689096104190445,0.06544994336337287,4.399516053234144e-05,0.019997800241973385,0.03589605143434222,0.0,0.0,0.0,0.0,0.0,0.0,0.0,LogViscosity873K,873,9.537267684936523,LogViscosity873K
3409400407748,Al,B,Ba,Ca,Na,O,P,Sb,Zn,X,X,X,X,X,X,X,X,0.022639773602263977,0.07611923880761193,0.09924900750992492,0.09724902750972486,0.019466472001946643,0.5689265012111783,0.06545648829225993,4.399956000439995e-05,0.05084949150508495,0.0,0.0,0.0,0.0,0.0,0.0,0.0,0.0,LogViscosity873K,873,8.869046211242676,LogViscosity873K
3409400407749,Al,B,Ba,Ca,Na,O,P,Sb,Zn,X,X,X,X,X,X,X,X,0.02264226422642264,0.08772877287728773,0.09925992599259924,0.09725972597259724,0.019401940194019404,0.5656137042275656,0.057148572000057136,4.0004000400040005e-05,0.0509050905090509,0.0,0.0,0.0,0.0,0.0,0.0,0.0,0.0,LogViscosity873K,873,8.930347442626951,LogViscosity873K
3409400407750,Al,B,Ba,Ca,Na,O,P,Sb,Zn,X,X,X,X,X,X,X,X,0.03427965720342797,0.07679923200767992,0.10924890751092488,0.10624893751062486,0.012933204001293313,0.5674041354824547,0.057142285719999936,4.399956000439995e-05,0.035899641003589965,0.0,0.0,0.0,0.0,0.0,0.0,0.0,0.0,LogViscosity873K,873,9.664358139038086,LogViscosity873K
3419900416970,Ca,K,Na,O,Si,Zr,X,X,X,X,X,X,X,X,X,X,X,0.05,0.05,0.05,0.6,0.24666666666666665,0.0033333333333333327,0.0,0.0,0.0,0.0,0.0,0.0,0.0,0.0,0.0,0.0,0.0,LogViscosity873K,873,9.759732246398926,LogViscosity873K
3419900416972,Ca,K,Na,O,Si,Zn,Zr,X,X,X,X,X,X,X,X,X,X,0.025,0.05,0.05,0.6,0.24666666666666665,0.025,0.0033333333333333327,0.0,0.0,0.0,0.0,0.0,0.0,0.0,0.0,0.0,0.0,LogViscosity873K,873,10.473033905029297,LogViscosity873K
3419900416973,Ca,K,O,Si,Zn,Zr,X,X,X,X,X,X,X,X,X,X,X,0.025,0.1,0.6,0.24666666666666665,0.025,0.0033333333333333327,0.0,0.0,0.0,0.0,0.0,0.0,0.0,0.0,0.0,0.0,0.0,LogViscosity873K,873,10.183326721191406,LogViscosity873K
3419900416974,K,Na,O,Si,Zn,Zr,X,X,X,X,X,X,X,X,X,X,X,0.05,0.05,0.6000000000000001,0.24666666666666665,0.05,0.0033333333333333327,0.0,0.0,0.0,0.0,0.0,0.0,0.0,0.0,0.0,0.0,0.0,LogViscosity873K,873,9.983061790466307,LogViscosity873K
3419900416975,Ca,K,Na,O,Si,Zr,X,X,X,X,X,X,X,X,X,X,X,0.05,0.05,0.05,0.6,0.24,0.009999999999999998,0.0,0.0,0.0,0.0,0.0,0.0,0.0,0.0,0.0,0.0,0.0,LogViscosity873K,873,10.888809204101562,LogViscosity873K
3420100416984,Al,B,Ba,O,Si,X,X,X,X,X,X,X,X,X,X,X,X,0.036000000000000004,0.06,0.06,0.6306666666666666,0.21333333333333326,0.0,0.0,0.0,0.0,0.0,0.0,0.0,0.0,0.0,0.0,0.0,0.0,LogViscosity873K,873,6.887973308563232,LogViscosity873K
3420100416985,Al,B,Ca,O,Si,X,X,X,X,X,X,X,X,X,X,X,X,0.0188,0.0292,0.19,0.5953333333333333,0.16666666666666666,0.0,0.0,0.0,0.0,0.0,0.0,0.0,0.0,0.0,0.0,0.0,0.0,LogViscosity873K,873,5.0573554039001465,LogViscosity873K
3420100416986,Al,B,Ca,O,Si,X,X,X,X,X,X,X,X,X,X,X,X,0.0396,0.027600000000000003,0.18,0.5954666666666666,0.15733333333333333,0.0,0.0,0.0,0.0,0.0,0.0,0.0,0.0,0.0,0.0,0.0,0.0,LogViscosity873K,873,6.488846302032473,LogViscosity873K
3447100418148,Na,O,Si,Zn,X,X,X,X,X,X,X,X,X,X,X,X,X,0.1,0.6000000000000001,0.25,0.05,0.0,0.0,0.0,0.0,0.0,0.0,0.0,0.0,0.0,0.0,0.0,0.0,0.0,LogViscosity873K,873,9.357065200805664,LogViscosity873K
3447100418149,Na,O,Si,Zn,Zr,X,X,X,X,X,X,X,X,X,X,X,X,0.1,0.6000000000000001,0.24666666666666665,0.05,0.0033333333333333327,0.0,0.0,0.0,0.0,0.0,0.0,0.0,0.0,0.0,0.0,0.0,0.0,LogViscosity873K,873,9.81474781036377,LogViscosity873K
3460900421751,B,Na,O,X,X,X,X,X,X,X,X,X,X,X,X,X,X,0.27188,0.21353333333333332,0.5145866666666666,0.0,0.0,0.0,0.0,0.0,0.0,0.0,0.0,0.0,0.0,0.0,0.0,0.0,0.0,LogViscosity873K,873,5.357668876647949,LogViscosity873K
3460900421753,B,Na,O,Si,X,X,X,X,X,X,X,X,X,X,X,X,X,0.21604,0.14273333333333332,0.5592933333333334,0.08193333333333333,0.0,0.0,0.0,0.0,0.0,0.0,0.0,0.0,0.0,0.0,0.0,0.0,0.0,LogViscosity873K,873,6.232748508453369,LogViscosity873K
3460900421754,B,Na,O,Si,X,X,X,X,X,X,X,X,X,X,X,X,X,0.15512,0.13653333333333334,0.5725466666666665,0.13579999999999998,0.0,0.0,0.0,0.0,0.0,0.0,0.0,0.0,0.0,0.0,0.0,0.0,0.0,LogViscosity873K,873,7.6227378845214835,LogViscosity873K
3460900421755,B,Na,O,Si,X,X,X,X,X,X,X,X,X,X,X,X,X,0.104,0.1342,0.5822333333333333,0.17956666666666665,0.0,0.0,0.0,0.0,0.0,0.0,0.0,0.0,0.0,0.0,0.0,0.0,0.0,LogViscosity873K,873,9.403133392333984,LogViscosity873K
3460900421756,B,Na,O,Si,X,X,X,X,X,X,X,X,X,X,X,X,X,0.11714828517148285,0.09332400093324003,0.6004799520047995,0.1890477618904776,0.0,0.0,0.0,0.0,0.0,0.0,0.0,0.0,0.0,0.0,0.0,0.0,0.0,LogViscosity873K,873,9.125737190246582,LogViscosity873K
3460900421757,B,Na,O,Si,X,X,X,X,X,X,X,X,X,X,X,X,X,0.01888,0.1336,0.5967199999999999,0.2508,0.0,0.0,0.0,0.0,0.0,0.0,0.0,0.0,0.0,0.0,0.0,0.0,0.0,LogViscosity873K,873,8.82134246826172,LogViscosity873K
3460900421758,B,Na,O,Si,X,X,X,X,X,X,X,X,X,X,X,X,X,0.02279772022797721,0.1055227810552278,0.6101056561010565,0.2615738426157384,0.0,0.0,0.0,0.0,0.0,0.0,0.0,0.0,0.0,0.0,0.0,0.0,0.0,LogViscosity873K,873,10.026142120361328,LogViscosity873K
3460900421760,B,Ba,O,X,X,X,X,X,X,X,X,X,X,X,X,X,X,0.26684,0.16645,0.5667099999999999,0.0,0.0,0.0,0.0,0.0,0.0,0.0,0.0,0.0,0.0,0.0,0.0,0.0,0.0,LogViscosity873K,873,10.673406600952148,LogViscosity873K
3502300422746,B,O,Pb,Sb,Si,Zn,X,X,X,X,X,X,X,X,X,X,X,0.104,0.5469333333333333,0.006999999999999999,0.0004,0.04166666666666666,0.3,0.0,0.0,0.0,0.0,0.0,0.0,0.0,0.0,0.0,0.0,0.0,LogViscosity873K,873,8.02485179901123,LogViscosity873K
3509200423058,Al,Ba,O,Si,Ti,X,X,X,X,X,X,X,X,X,X,X,X,0.030320000000000007,0.21595,0.58963,0.048966666666666665,0.11513333333333332,0.0,0.0,0.0,0.0,0.0,0.0,0.0,0.0,0.0,0.0,0.0,0.0,LogViscosity873K,873,11.151695251464844,LogViscosity873K
3515600423507,Ca,Na,O,Si,X,X,X,X,X,X,X,X,X,X,X,X,X,0.0002700162009720583,0.2672160329619777,0.5329686447853538,0.19954530605169646,0.0,0.0,0.0,0.0,0.0,0.0,0.0,0.0,0.0,0.0,0.0,0.0,0.0,LogViscosity873K,873,5.994719505310059,LogViscosity873K
3515600423505,Ca,Na,O,Si,X,X,X,X,X,X,X,X,X,X,X,X,X,0.0995,0.1344,0.5662999999999999,0.1998,0.0,0.0,0.0,0.0,0.0,0.0,0.0,0.0,0.0,0.0,0.0,0.0,0.0,LogViscosity873K,873,9.418659210205078,LogViscosity873K
3558600427634,Al,Ca,Fe,K,Mg,Na,O,Si,Ti,X,X,X,X,X,X,X,X,0.032157748957572965,0.00314977951543392,0.004499685022048457,0.022065122108119097,0.00023998320117591768,0.028198026138170323,0.6335456518043736,0.2759806813523053,0.00016332190080027727,0.0,0.0,0.0,0.0,0.0,0.0,0.0,0.0,LogViscosity873K,873,10.951016426086426,LogViscosity873K
3566300428659,B,Na,O,Si,X,X,X,X,X,X,X,X,X,X,X,X,X,0.25,0.08333333333333333,0.5833333333333334,0.08333333333333333,0.0,0.0,0.0,0.0,0.0,0.0,0.0,0.0,0.0,0.0,0.0,0.0,0.0,LogViscosity873K,873,4.053001403808594,LogViscosity873K
3566300428660,B,Na,O,Si,X,X,X,X,X,X,X,X,X,X,X,X,X,0.19399999999999998,0.02,0.6243333333333333,0.16166666666666665,0.0,0.0,0.0,0.0,0.0,0.0,0.0,0.0,0.0,0.0,0.0,0.0,0.0,LogViscosity873K,873,6.345335960388184,LogViscosity873K
3566300428661,B,Na,O,Si,X,X,X,X,X,X,X,X,X,X,X,X,X,0.17,0.1,0.5883333333333334,0.14166666666666666,0.0,0.0,0.0,0.0,0.0,0.0,0.0,0.0,0.0,0.0,0.0,0.0,0.0,LogViscosity873K,873,6.335608959197997,LogViscosity873K
3566300428662,B,Na,O,Si,X,X,X,X,X,X,X,X,X,X,X,X,X,0.134,0.043333333333333335,0.6226666666666667,0.2,0.0,0.0,0.0,0.0,0.0,0.0,0.0,0.0,0.0,0.0,0.0,0.0,0.0,LogViscosity873K,873,6.1997880935668945,LogViscosity873K
3569300428558,Al,Ba,Ca,Ce,Co,K,Li,Mg,Na,O,Si,Sr,X,X,X,X,X,0.008720523231393884,0.0190011400684041,0.00935056103366202,0.000126674267122694,0.0001300078004680281,0.022668026748271564,0.01753438539645712,0.013000780046802808,0.052803168190091405,0.6017327706329046,0.2454813955503997,0.00945056703402204,0.0,0.0,0.0,0.0,0.0,LogViscosity873K,873,8.198811531066896,LogViscosity873K
3586000430151,Ca,K,O,Si,Zn,Zr,X,X,X,X,X,X,X,X,X,X,X,0.02235,0.09300000000000001,0.6044666666666667,0.24656666666666666,0.02475,0.008866666666666665,0.0,0.0,0.0,0.0,0.0,0.0,0.0,0.0,0.0,0.0,0.0,LogViscosity873K,873,11.851032257080078,LogViscosity873K
3604600431864,Al,B,Ca,Fe,K,Na,O,Sb,Si,Zr,X,X,X,X,X,X,X,0.013000910063704466,0.03428239976798377,0.03190223315632095,3.2002240156810985e-05,0.028135302804529645,0.04993682891135713,0.6090606342443972,0.000300021001470103,0.2270825624460379,0.00626710536404215,0.0,0.0,0.0,0.0,0.0,0.0,0.0,LogViscosity873K,873,9.24567985534668,LogViscosity873K
3604600431865,Al,Ca,Fe,K,Li,Na,O,Sb,Si,Zn,Zr,X,X,X,X,X,X,0.012600630031501577,0.03095154757737887,1.6000800040002e-05,0.027268030068170072,0.028668100071670245,0.05526943013817357,0.5867626714669066,0.0002840142007100355,0.21661083054152708,0.03550177508875444,0.006066970015167426,0.0,0.0,0.0,0.0,0.0,0.0,LogViscosity873K,873,9.557519912719727,LogViscosity873K
3604600431866,Al,Ca,Fe,K,Li,Na,O,Sb,Si,Zr,X,X,X,X,X,X,X,0.017760532815984484,0.03460103803114094,3.200096002880088e-05,0.03660109803294099,0.02886753269264745,0.06960208806264187,0.5845862042527944,0.0002760082802484075,0.2166398325283092,0.011033664343263631,0.0,0.0,0.0,0.0,0.0,0.0,0.0,LogViscosity873K,873,10.13161849975586,LogViscosity873K
3604600431868,Ba,Ca,Fe,K,Li,Na,O,Sb,Si,Sn,Zn,Zr,X,X,X,X,X,0.01269961901142966,0.031199064028079163,3.199904002879914e-05,0.027532507358112586,0.02893246535937255,0.04186541070434553,0.5988340349789507,0.00027599172024839246,0.2376262045471969,0.00028665806692465887,0.01194964151075468,0.00876640367455643,0.0,0.0,0.0,0.0,0.0,LogViscosity873K,873,9.811087608337402,LogViscosity873K
3610900432804,Ge,K,O,X,X,X,X,X,X,X,X,X,X,X,X,X,X,0.2333333333333333,0.2,0.5666666666666667,0.0,0.0,0.0,0.0,0.0,0.0,0.0,0.0,0.0,0.0,0.0,0.0,0.0,0.0,LogViscosity873K,873,4.8076210021972665,LogViscosity873K
3610900432808,K,O,Sb,X,X,X,X,X,X,X,X,X,X,X,X,X,X,0.2,0.52,0.28,0.0,0.0,0.0,0.0,0.0,0.0,0.0,0.0,0.0,0.0,0.0,0.0,0.0,0.0,LogViscosity873K,873,0.10490179061889647,LogViscosity873K
3645000435493,B,Ca,K,Na,O,P,Si,X,X,X,X,X,X,X,X,X,X,0.00364,0.09905,0.06739999999999999,0.1024,0.5483576190476189,0.0012857142857142859,0.17786666666666665,0.0,0.0,0.0,0.0,0.0,0.0,0.0,0.0,0.0,0.0,LogViscosity873K,873,7.004056930541992,LogViscosity873K
3645000435494,B,Ca,K,Mg,Na,O,P,Si,X,X,X,X,X,X,X,X,X,0.0034799999999999996,0.08134999999999999,0.048466666666666665,0.0453,0.09813333333333332,0.5507747619047618,0.0012285714285714285,0.17126666666666668,0.0,0.0,0.0,0.0,0.0,0.0,0.0,0.0,0.0,LogViscosity873K,873,7.10869026184082,LogViscosity873K
3645000435496,B,Ca,K,Mg,Na,O,P,Si,X,X,X,X,X,X,X,X,X,0.0035196480351964814,0.08159184081591843,0.032396760323967606,0.022697730226977308,0.13118688131186884,0.5497297889258693,0.0012284485837130573,0.17764890177648898,0.0,0.0,0.0,0.0,0.0,0.0,0.0,0.0,0.0,LogViscosity873K,873,6.719736099243164,LogViscosity873K
3645000435499,B,Ca,K,Na,O,Si,X,X,X,X,X,X,X,X,X,X,X,0.006920692069206921,0.1211121112111211,0.016001600160015998,0.0974097409740974,0.5684368436843683,0.1901190119011901,0.0,0.0,0.0,0.0,0.0,0.0,0.0,0.0,0.0,0.0,0.0,LogViscosity873K,873,9.141924858093262,LogViscosity873K
3645000435501,Ca,Na,O,P,Si,X,X,X,X,X,X,X,X,X,X,X,X,0.13456345634563455,0.16234956829016234,0.5418756161330419,0.0074293143600074295,0.1537820448711538,0.0,0.0,0.0,0.0,0.0,0.0,0.0,0.0,0.0,0.0,0.0,0.0,LogViscosity873K,873,8.282959938049316,LogViscosity873K
3645200435540,B,Ca,K,Na,O,P,Si,X,X,X,X,X,X,X,X,X,X,0.005840584058405842,0.11246124612461243,0.06313964729806315,0.08294162749608297,0.5556989032236557,0.0032003200320032013,0.17671767176717673,0.0,0.0,0.0,0.0,0.0,0.0,0.0,0.0,0.0,0.0,LogViscosity873K,873,7.913033485412598,LogViscosity873K
3645200435542,B,Ca,Mg,Na,O,Si,X,X,X,X,X,X,X,X,X,X,X,0.004719999999999999,0.12765,0.016799999999999992,0.1394,0.54803,0.1634,0.0,0.0,0.0,0.0,0.0,0.0,0.0,0.0,0.0,0.0,0.0,LogViscosity873K,873,7.591742515563965,LogViscosity873K
3645200435551,B,Ca,Mg,Na,O,P,Si,X,X,X,X,X,X,X,X,X,X,0.004119588041195882,0.07964203579642036,0.014048595140485957,0.1415858414158584,0.5640569276405693,0.0005999400059994001,0.19594707195947075,0.0,0.0,0.0,0.0,0.0,0.0,0.0,0.0,0.0,0.0,LogViscosity873K,873,7.976580619812013,LogViscosity873K
3645200435559,B,Ca,K,Mg,Na,O,P,Si,X,X,X,X,X,X,X,X,X,0.003520000000000001,0.11955,0.04746666666666666,0.0378,0.03933333333333333,0.5706395238095239,0.002457142857142857,0.17923333333333336,0.0,0.0,0.0,0.0,0.0,0.0,0.0,0.0,0.0,LogViscosity873K,873,7.355269432067871,LogViscosity873K
3709400440839,Al,B,Ca,Fe,Na,O,Sb,Si,X,X,X,X,X,X,X,X,X,0.0035602492174452217,3.6002520176412346e-05,0.05280369625873812,8.000560039202746e-06,0.09687344780801324,0.599986665733268,0.0002480173612152851,0.2464839205411045,0.0,0.0,0.0,0.0,0.0,0.0,0.0,0.0,0.0,LogViscosity873K,873,9.981109619140623,LogViscosity873K
3709400440843,Al,B,Ca,Fe,K,Mg,Na,O,Sb,Si,X,X,X,X,X,X,X,0.0030801848110886647,0.004520271216272975,0.0541532491949517,8.000480028801727e-06,0.006467054689948064,0.000750045002700162,0.08227160296284443,0.6027001620097205,0.0001680100806048363,0.24588141955183976,0.0,0.0,0.0,0.0,0.0,0.0,0.0,LogViscosity873K,873,10.230428695678713,LogViscosity873K
3709400441238,Al,B,Ca,Ce,Fe,K,Mg,Na,O,Si,X,X,X,X,X,X,X,0.0040405656791950885,3.600504070569879e-05,0.043256055847818685,0.00040005600784109765,8.001120156821957e-06,0.0012668440248301428,7.501050147020582e-05,0.09854712993152373,0.6016352289320506,0.25073510291440804,0.0,0.0,0.0,0.0,0.0,0.0,0.0,LogViscosity873K,873,9.699976921081543,LogViscosity873K
3709400440845,Al,B,Ca,Ce,Fe,K,Mg,Na,O,Sb,Si,X,X,X,X,X,X,0.0038,0.0003480000000000001,0.05495,0.00023333333333333344,8.000000000000001e-06,0.002133333333333334,0.0037500000000000007,0.09420000000000002,0.5982266666666668,8.400000000000002e-05,0.24226666666666674,0.0,0.0,0.0,0.0,0.0,0.0,LogViscosity873K,873,9.98654842376709,LogViscosity873K
3709400440849,Al,B,Ba,Ca,Ce,Fe,K,Mg,Na,O,Sb,Si,Sr,X,X,X,X,0.0002360165211564809,0.0006800476033322332,0.00019501365095556683,0.06700469032832297,0.00023334966781008007,2.0001400098006867e-05,0.0004266965354241464,7.500525036752575e-05,0.08733944709462996,0.5997053127052226,8.400588041162883e-05,0.2425503118551632,0.0014501015071054974,0.0,0.0,0.0,0.0,LogViscosity873K,873,10.491552352905273,LogViscosity873K
3709400440852,Al,Ca,Fe,K,Mg,Na,O,Si,X,X,X,X,X,X,X,X,X,0.0013999160050396976,0.050946943183409005,2.399856008639482e-05,0.0008666146697864798,0.02864828110313382,0.08732809364771449,0.5958002519848811,0.2349859008459493,0.0,0.0,0.0,0.0,0.0,0.0,0.0,0.0,0.0,LogViscosity873K,873,9.875925064086914,LogViscosity873K
3754700444745,Fe,Na,O,Si,Sr,X,X,X,X,X,X,X,X,X,X,X,X,0.004,0.05146666666666666,0.6028166666666667,0.22936666666666666,0.11235,0.0,0.0,0.0,0.0,0.0,0.0,0.0,0.0,0.0,0.0,0.0,0.0,LogViscosity873K,873,11.585086822509766,LogViscosity873K
3754700444746,Ba,Fe,Na,O,Si,X,X,X,X,X,X,X,X,X,X,X,X,0.11705,0.00404,0.05446666666666666,0.5997433333333333,0.2247,0.0,0.0,0.0,0.0,0.0,0.0,0.0,0.0,0.0,0.0,0.0,0.0,LogViscosity873K,873,9.670571327209473,LogViscosity873K
3846400456250,Al,B,Ca,K,Mg,Na,O,Si,Sn,Sr,X,X,X,X,X,X,X,0.01920000000000001,0.003200000000000001,0.011150000000000002,0.040000000000000015,0.028700000000000007,0.040000000000000015,0.6070666666666668,0.24270000000000005,0.00023333333333333344,0.007750000000000002,0.0,0.0,0.0,0.0,0.0,0.0,0.0,LogViscosity873K,873,12.143614768981935,LogViscosity873K
3846400456252,Al,Ba,Ca,K,Mg,Na,O,Si,Sn,Sr,X,X,X,X,X,X,X,0.009400000000000002,0.010000000000000002,0.03375,0.06000000000000001,0.031250000000000014,0.020000000000000004,0.5946,0.22416666666666668,0.0003333333333333334,0.0165,0.0,0.0,0.0,0.0,0.0,0.0,0.0,LogViscosity873K,873,12.264568328857422,LogViscosity873K
3846400456253,Al,Ba,Ca,K,Mg,Na,O,Si,Sn,Sr,X,X,X,X,X,X,X,0.0094,0.02,0.0295,0.06,0.0275,0.02,0.5945999999999999,0.22416666666666665,0.0003333333333333333,0.0145,0.0,0.0,0.0,0.0,0.0,0.0,0.0,LogViscosity873K,873,11.900289535522461,LogViscosity873K
3846400456280,Al,B,Ba,K,Na,O,Si,Sn,Sr,X,X,X,X,X,X,X,X,0.02396239623962397,0.03128312831283129,0.05055505550555057,0.039937327066039946,0.02000200020002001,0.6102876954362104,0.22258892555922266,0.0003333666700003334,0.0010501050105010503,0.0,0.0,0.0,0.0,0.0,0.0,0.0,0.0,LogViscosity873K,873,11.76891040802002,LogViscosity873K
3846400456282,Al,B,Ba,Ca,K,Mg,Na,O,Si,Sr,Ti,X,X,X,X,X,X,0.028400000000000005,0.004600000000000001,0.005250000000000001,0.00875,0.06500000000000003,0.022500000000000003,0.028666666666666663,0.6008333333333333,0.22866666666666666,0.004000000000000001,0.003333333333333334,0.0,0.0,0.0,0.0,0.0,0.0,LogViscosity873K,873,12.337934494018555,LogViscosity873K
3846400456284,Al,B,Ba,K,Na,O,Si,Sr,X,X,X,X,X,X,X,X,X,0.024,0.026400000000000003,0.0431,0.05,0.02333333333333333,0.6069333333333332,0.2253333333333333,0.0009,0.0,0.0,0.0,0.0,0.0,0.0,0.0,0.0,0.0,LogViscosity873K,873,11.529540061950685,LogViscosity873K
3846400456292,Al,B,Ba,Ca,K,Na,O,Si,Sr,X,X,X,X,X,X,X,X,0.03967960320396795,0.013599864001359985,0.011599884001159988,0.02699973000269997,0.040866258004086616,0.043332900004333284,0.6027356393102735,0.22093112402209308,0.0002549974500254997,0.0,0.0,0.0,0.0,0.0,0.0,0.0,0.0,LogViscosity873K,873,12.25627613067627,LogViscosity873K
3846400456293,Al,B,Ba,Ca,K,Na,O,Si,Sr,X,X,X,X,X,X,X,X,0.044439999999999986,0.011319999999999998,0.00965,0.028799999999999992,0.03839999999999999,0.04813333333333332,0.6012233333333331,0.21783333333333327,0.0002,0.0,0.0,0.0,0.0,0.0,0.0,0.0,0.0,LogViscosity873K,873,12.420804977416992,LogViscosity873K
3846400456301,Al,B,Ca,K,Mg,Na,O,Si,Sn,Sr,X,X,X,X,X,X,X,0.013160000000000005,0.006880000000000002,0.016200000000000003,0.0662,0.035,0.020866666666666662,0.6009933333333334,0.2351666666666667,0.0003333333333333334,0.0052,0.0,0.0,0.0,0.0,0.0,0.0,0.0,LogViscosity873K,873,12.300002098083494,LogViscosity873K
3846400456302,Al,B,Ca,K,Mg,Na,O,Si,Sn,Sr,X,X,X,X,X,X,X,0.01344,0.007040000000000002,0.01655,0.0676,0.025,0.021333333333333333,0.6031533333333333,0.2402,0.0003333333333333333,0.00535,0.0,0.0,0.0,0.0,0.0,0.0,0.0,LogViscosity873K,873,12.166873931884766,LogViscosity873K
3846400456305,Al,B,Ba,Ca,K,Mg,Na,O,Si,Sr,X,X,X,X,X,X,X,0.02400000000000001,0.028400000000000005,0.02600000000000001,0.017,0.040000000000000015,0.008000000000000002,0.03,0.6057666666666666,0.2203333333333333,0.0005000000000000001,0.0,0.0,0.0,0.0,0.0,0.0,0.0,LogViscosity873K,873,11.29439926147461,LogViscosity873K
3846400456307,Al,B,Ba,Ca,K,Na,O,Si,Sr,Ti,X,X,X,X,X,X,X,0.020000000000000004,0.022400000000000003,0.0191,0.01950000000000001,0.05,0.02333333333333333,0.6099333333333332,0.22866666666666666,0.00040000000000000013,0.006666666666666668,0.0,0.0,0.0,0.0,0.0,0.0,0.0,LogViscosity873K,873,11.762552261352539,LogViscosity873K
3846400456308,Al,B,Ba,Ca,K,Na,O,Si,Sr,Ti,X,X,X,X,X,X,X,0.02400000000000001,0.022400000000000003,0.0191,0.01950000000000001,0.05,0.02333333333333333,0.6092666666666665,0.2253333333333333,0.00040000000000000013,0.006666666666666668,0.0,0.0,0.0,0.0,0.0,0.0,0.0,LogViscosity873K,873,11.802460670471193,LogViscosity873K
3846400456310,Al,B,Ca,K,Mg,Na,O,Si,Sn,Sr,X,X,X,X,X,X,X,0.02056,0.02304,0.01945,0.058466666666666674,0.02400000000000001,0.020466666666666668,0.6033333333333335,0.2240666666666667,0.0002666666666666667,0.00635,0.0,0.0,0.0,0.0,0.0,0.0,0.0,LogViscosity873K,873,12.38925075531006,LogViscosity873K
3848200456741,B,K,Li,Na,O,Pb,Si,Zn,X,X,X,X,X,X,X,X,X,0.057679999999999995,0.0248,0.013066666666666666,0.029333333333333336,0.5716866666666667,0.10085,0.14813333333333334,0.05445,0.0,0.0,0.0,0.0,0.0,0.0,0.0,0.0,0.0,LogViscosity873K,873,4.0629634857177725,LogViscosity873K
3848300456743,Al,B,K,Li,Mg,Na,O,Si,X,X,X,X,X,X,X,X,X,0.025040000000000003,0.08988000000000003,0.029400000000000013,0.028466666666666668,0.03565,0.06866666666666668,0.5723633333333333,0.15053333333333335,0.0,0.0,0.0,0.0,0.0,0.0,0.0,0.0,0.0,LogViscosity873K,873,6.5771727561950675,LogViscosity873K
3848300456744,Al,B,K,Li,Na,O,Si,X,X,X,X,X,X,X,X,X,X,0.04572,0.14140000000000005,0.01833333333333333,0.10113333333333333,0.05573333333333333,0.54788,0.0898,0.0,0.0,0.0,0.0,0.0,0.0,0.0,0.0,0.0,0.0,LogViscosity873K,873,4.463413715362549,LogViscosity873K
3848300456759,Al,B,K,Li,Mg,Na,O,Si,X,X,X,X,X,X,X,X,X,0.01668166816681669,0.06632663266326633,0.017201720172017206,0.04067073374004067,0.04520452045204521,0.03266993366003268,0.5924925825915925,0.1887522085541888,0.0,0.0,0.0,0.0,0.0,0.0,0.0,0.0,0.0,LogViscosity873K,873,7.1623268127441415,LogViscosity873K
3873200459018,Al,B,La,O,Si,Sr,X,X,X,X,X,X,X,X,X,X,X,0.07076,0.18416,0.015,0.5770133333333334,0.019066666666666662,0.134,0.0,0.0,0.0,0.0,0.0,0.0,0.0,0.0,0.0,0.0,0.0,LogViscosity873K,873,8.029109001159668,LogViscosity873K
3873200459019,Al,B,La,O,Si,Sr,X,X,X,X,X,X,X,X,X,X,X,0.06507349265073492,0.10802919708029199,0.014958504149585043,0.5657300936573011,0.03742959037429591,0.20877912208779129,0.0,0.0,0.0,0.0,0.0,0.0,0.0,0.0,0.0,0.0,0.0,LogViscosity873K,873,8.683539390563965,LogViscosity873K
3905000461617,Al,B,Bi,O,Pb,Si,Zn,X,X,X,X,X,X,X,X,X,X,0.0025200000000000005,0.03708,0.00996,0.5983066666666668,0.17635000000000006,0.17183333333333334,0.00395,0.0,0.0,0.0,0.0,0.0,0.0,0.0,0.0,0.0,0.0,LogViscosity873K,873,3.0,LogViscosity873K
3905000461618,Al,B,Bi,O,Pb,Si,Zn,X,X,X,X,X,X,X,X,X,X,0.01004,0.07347999999999999,0.009880000000000002,0.5943,0.1547,0.1419,0.015700000000000002,0.0,0.0,0.0,0.0,0.0,0.0,0.0,0.0,0.0,0.0,LogViscosity873K,873,3.0,LogViscosity873K
3916900462933,Al,B,Ca,Ce,Fe,K,Li,Na,O,P,Si,Sn,Sr,Zn,Zr,X,X,0.044484448444844484,0.0007200720072007199,0.0042004200420042,0.00013334666800013332,0.00016001600160016002,0.0003333666700003333,0.07140714071407138,0.06473980731406473,0.5892965487024892,8.572285800008571e-05,0.21758842550921756,0.00013334666800013332,0.00025002500250025,0.00030003000300029994,0.006167283395006166,0.0,0.0,LogViscosity873K,873,9.126462936401367,LogViscosity873K
3917600462998,B,Bi,Fe,Na,O,Pb,Si,Zn,X,X,X,X,X,X,X,X,X,0.07156,0.010680000000000002,0.0112,0.013133333333333332,0.5767933333333333,0.18075,0.11343333333333333,0.02245,0.0,0.0,0.0,0.0,0.0,0.0,0.0,0.0,0.0,LogViscosity873K,873,3.448768615722656,LogViscosity873K
3937900463887,Al,B,Ba,O,X,X,X,X,X,X,X,X,X,X,X,X,X,0.06,0.276,0.08,0.584,0.0,0.0,0.0,0.0,0.0,0.0,0.0,0.0,0.0,0.0,0.0,0.0,0.0,LogViscosity873K,873,8.196099281311035,LogViscosity873K
3940700465132,Al,B,Fe,Na,O,Si,X,X,X,X,X,X,X,X,X,X,X,0.0027600000000000003,0.0198,0.00372,0.0968,0.6138866666666666,0.2630333333333333,0.0,0.0,0.0,0.0,0.0,0.0,0.0,0.0,0.0,0.0,0.0,LogViscosity873K,873,9.323580741882324,LogViscosity873K
3944500464004,Na,O,Si,Zn,X,X,X,X,X,X,X,X,X,X,X,X,X,0.13333333333333333,0.5499999999999999,0.16666666666666666,0.15,0.0,0.0,0.0,0.0,0.0,0.0,0.0,0.0,0.0,0.0,0.0,0.0,0.0,LogViscosity873K,873,8.565585136413574,LogViscosity873K
3944500464005,K,Na,O,Si,Zn,X,X,X,X,X,X,X,X,X,X,X,X,0.06666666666666668,0.06666666666666668,0.5499999999999999,0.16666666666666666,0.15,0.0,0.0,0.0,0.0,0.0,0.0,0.0,0.0,0.0,0.0,0.0,0.0,LogViscosity873K,873,8.766534805297853,LogViscosity873K
3944500464008,Na,O,Si,Zn,X,X,X,X,X,X,X,X,X,X,X,X,X,0.09333333333333334,0.5766666666666667,0.2,0.13,0.0,0.0,0.0,0.0,0.0,0.0,0.0,0.0,0.0,0.0,0.0,0.0,0.0,LogViscosity873K,873,9.857851028442383,LogViscosity873K
3944500464009,K,Na,O,Si,Zn,X,X,X,X,X,X,X,X,X,X,X,X,0.04666666666666667,0.04666666666666667,0.5766666666666667,0.2,0.13,0.0,0.0,0.0,0.0,0.0,0.0,0.0,0.0,0.0,0.0,0.0,0.0,LogViscosity873K,873,10.039767265319824,LogViscosity873K
3980800466126,Al,Ba,O,P,Zn,X,X,X,X,X,X,X,X,X,X,X,X,0.0024,0.099,0.6045285714285714,0.13857142857142854,0.1555,0.0,0.0,0.0,0.0,0.0,0.0,0.0,0.0,0.0,0.0,0.0,0.0,LogViscosity873K,873,3.846348285675049,LogViscosity873K
3980800466127,Al,O,P,Sr,Zn,X,X,X,X,X,X,X,X,X,X,X,X,0.0027999999999999987,0.6080571428571426,0.1431428571428571,0.091,0.15499999999999994,0.0,0.0,0.0,0.0,0.0,0.0,0.0,0.0,0.0,0.0,0.0,0.0,LogViscosity873K,873,4.7456560134887695,LogViscosity873K
3980800466128,Al,Ca,O,P,Zn,X,X,X,X,X,X,X,X,X,X,X,X,0.0024,0.0995,0.6043142857142857,0.13828571428571426,0.1555,0.0,0.0,0.0,0.0,0.0,0.0,0.0,0.0,0.0,0.0,0.0,0.0,LogViscosity873K,873,5.54135799407959,LogViscosity873K
3980800466129,Al,Mg,O,P,Zn,X,X,X,X,X,X,X,X,X,X,X,X,0.0028,0.095,0.6065571428571429,0.14114285714285713,0.1545,0.0,0.0,0.0,0.0,0.0,0.0,0.0,0.0,0.0,0.0,0.0,0.0,LogViscosity873K,873,6.4628233909606925,LogViscosity873K
3995200466380,Ca,Mg,Na,O,P,Si,X,X,X,X,X,X,X,X,X,X,X,0.10385,0.005,0.15106666666666665,0.5556690476190476,0.004914285714285714,0.1795,0.0,0.0,0.0,0.0,0.0,0.0,0.0,0.0,0.0,0.0,0.0,LogViscosity873K,873,8.90334415435791,LogViscosity873K
3995200466381,Ca,Mg,Na,O,P,Si,X,X,X,X,X,X,X,X,X,X,X,0.09885,0.01,0.15106666666666665,0.5556690476190476,0.004914285714285714,0.1795,0.0,0.0,0.0,0.0,0.0,0.0,0.0,0.0,0.0,0.0,0.0,LogViscosity873K,873,8.689459800720217,LogViscosity873K
3995200466382,Ca,Mg,Na,O,P,Si,X,X,X,X,X,X,X,X,X,X,X,0.09385,0.015,0.15106666666666665,0.5556690476190476,0.004914285714285714,0.1795,0.0,0.0,0.0,0.0,0.0,0.0,0.0,0.0,0.0,0.0,0.0,LogViscosity873K,873,8.609444618225098,LogViscosity873K
3995200466383,Ca,Mg,Na,O,P,Si,X,X,X,X,X,X,X,X,X,X,X,0.08885,0.02,0.15106666666666665,0.5556690476190476,0.004914285714285714,0.1795,0.0,0.0,0.0,0.0,0.0,0.0,0.0,0.0,0.0,0.0,0.0,LogViscosity873K,873,8.503713607788086,LogViscosity873K
3996900472200,Al,Ca,K,Mg,Na,O,Si,Zr,X,X,X,X,X,X,X,X,X,0.006040362421745304,0.0013500810048602914,0.04026908281163536,0.0001700102006120367,0.0661373015714276,0.6119500503363534,0.2698161889713382,0.004266922682027588,0.0,0.0,0.0,0.0,0.0,0.0,0.0,0.0,0.0,LogViscosity873K,873,0.05307841300964354,LogViscosity873K
4049700468289,Al,B,Ba,Ca,K,Mg,Na,O,Si,Ti,Zn,X,X,X,X,X,X,0.00935878335816344,0.0003999480067591214,0.030795996520452337,0.027846379970603817,0.07052416519185839,0.010898583184186057,0.06832445115468322,0.5723639260229504,0.2076730025096737,0.0015997920270364847,0.0002149720536330277,0.0,0.0,0.0,0.0,0.0,0.0,LogViscosity873K,873,8.130979537963867,LogViscosity873K
4060900475962,Al,K,Mg,Na,O,Si,Sn,Ti,Zn,X,X,X,X,X,X,X,X,0.040000000000000015,0.006666666666666668,0.03175,0.11666666666666667,0.5876166666666667,0.2162,0.00043333333333333337,0.0002666666666666667,0.00040000000000000013,0.0,0.0,0.0,0.0,0.0,0.0,0.0,0.0,LogViscosity873K,873,11.892642974853516,LogViscosity873K
4060900475963,Al,K,Mg,Na,O,Si,Sn,Ti,Y,Zn,X,X,X,X,X,X,X,0.0456,0.006666666666666665,0.024,0.11133333333333333,0.5919066666666666,0.2193333333333333,0.0003333333333333333,0.0002666666666666667,0.00016,0.0004,0.0,0.0,0.0,0.0,0.0,0.0,0.0,LogViscosity873K,873,12.176276206970215,LogViscosity873K
4060900475965,Al,K,Mg,Na,O,Si,Sn,Ti,Zn,X,X,X,X,X,X,X,X,0.03720000000000002,0.004466666666666667,0.035250000000000004,0.10900000000000004,0.5918500000000001,0.22113333333333332,0.00043333333333333337,0.0002666666666666667,0.00040000000000000013,0.0,0.0,0.0,0.0,0.0,0.0,0.0,0.0,LogViscosity873K,873,12.000184059143065,LogViscosity873K
4060900475967,Al,K,Mg,Na,O,Sb,Si,Ti,Y,Zn,X,X,X,X,X,X,X,0.03479999999999999,0.0066666666666666645,0.03135,0.109,0.5924033333333332,0.00016,0.22483333333333327,0.0002666666666666666,0.00011999999999999998,0.0004,0.0,0.0,0.0,0.0,0.0,0.0,0.0,LogViscosity873K,873,11.682236671447756,LogViscosity873K
4060900475968,Al,K,Mg,Na,O,Si,Sn,Ti,Zn,X,X,X,X,X,X,X,X,0.0374,0.006666666666666668,0.0315,0.10246666666666666,0.5952500000000002,0.2256666666666667,0.00043333333333333337,0.0002666666666666667,0.00035000000000000016,0.0,0.0,0.0,0.0,0.0,0.0,0.0,0.0,LogViscosity873K,873,11.930676460266113,LogViscosity873K
4060900475969,Al,K,Mg,Na,O,Si,Sn,Ti,Y,Zn,X,X,X,X,X,X,X,0.0376,0.006666666666666665,0.02375,0.11,0.5939966666666666,0.2269333333333333,0.0002666666666666667,0.0002666666666666667,0.00012,0.0004,0.0,0.0,0.0,0.0,0.0,0.0,0.0,LogViscosity873K,873,11.719862937927244,LogViscosity873K
4060900475970,Al,K,Mg,Na,O,Si,Sn,Ti,Y,Zn,X,X,X,X,X,X,X,0.034800000000000005,0.0023333333333333327,0.02355,0.11586666666666667,0.5937633333333334,0.22860000000000005,0.00030000000000000003,0.0002666666666666667,0.00012000000000000003,0.00040000000000000013,0.0,0.0,0.0,0.0,0.0,0.0,0.0,LogViscosity873K,873,11.643327713012695,LogViscosity873K
4060900475971,Al,K,Mg,Na,O,Si,Sn,Ti,Y,Zn,X,X,X,X,X,X,X,0.032080000000000004,0.006666666666666665,0.03125,0.10166666666666667,0.5965833333333334,0.2306666666666667,0.0003,0.0002666666666666667,0.00012,0.0004,0.0,0.0,0.0,0.0,0.0,0.0,0.0,LogViscosity873K,873,11.65179443359375,LogViscosity873K
4060900475972,Al,K,Mg,Na,O,Sb,Si,Ti,Zn,X,X,X,X,X,X,X,X,0.03228000000000001,0.0066666666666666706,0.02375000000000001,0.10900000000000004,0.5953566666666668,0.0002800000000000001,0.23200000000000004,0.00026666666666666673,0.0004000000000000001,0.0,0.0,0.0,0.0,0.0,0.0,0.0,0.0,LogViscosity873K,873,11.408390998840332,LogViscosity873K
4060900475973,Al,K,Mg,Na,O,Si,Sn,Ti,Y,Zn,X,X,X,X,X,X,X,0.035,0.0023333333333333327,0.0275,0.09933333333333333,0.6004833333333334,0.233,0.0004333333333333333,0.0002666666666666667,0.0012,0.00045,0.0,0.0,0.0,0.0,0.0,0.0,0.0,LogViscosity873K,873,11.964973449707033,LogViscosity873K
4060900475974,Al,K,Mg,Na,O,Si,Sn,Ti,Y,Zn,X,X,X,X,X,X,X,0.029599999999999987,0.006666666666666664,0.030999999999999993,0.10099999999999996,0.5973899999999999,0.23316666666666655,0.00026666666666666657,0.00029999999999999987,0.00016,0.0004499999999999999,0.0,0.0,0.0,0.0,0.0,0.0,0.0,LogViscosity873K,873,11.48394775390625,LogViscosity873K
4060900475975,Al,K,Mg,Na,O,Si,Sn,Ti,Y,Zn,X,X,X,X,X,X,X,0.029600000000000005,0.004533333333333333,0.02725,0.10799999999999997,0.5962299999999999,0.2333333333333333,0.0002666666666666666,0.0002666666666666666,0.00011999999999999998,0.0004,0.0,0.0,0.0,0.0,0.0,0.0,0.0,LogViscosity873K,873,11.406630516052244,LogViscosity873K
4060900475976,Al,K,Mg,Na,O,Si,Sn,Ti,Y,Zn,X,X,X,X,X,X,X,0.031999999999999994,0.004533333333333333,0.035,0.09433333333333332,0.6000800000000001,0.233,0.0002666666666666666,0.0002666666666666666,0.00011999999999999998,0.0004,0.0,0.0,0.0,0.0,0.0,0.0,0.0,LogViscosity873K,873,11.897037506103516,LogViscosity873K
4060900475977,Al,Ge,K,Mg,Na,O,Si,Sn,Ti,Zn,X,X,X,X,X,X,X,0.03228,0.002,0.006666666666666668,0.0315,0.09533333333333334,0.5996533333333335,0.23150000000000004,0.0004,0.0002666666666666667,0.00040000000000000013,0.0,0.0,0.0,0.0,0.0,0.0,0.0,LogViscosity873K,873,11.759613990783693,LogViscosity873K
4060900475978,Al,K,Mg,Na,O,Si,Sn,Ti,Y,Zn,X,X,X,X,X,X,X,0.02692,0.0023333333333333327,0.031,0.10666666666666666,0.5971933333333334,0.2348333333333333,0.0002666666666666667,0.0002666666666666667,0.00012,0.0004,0.0,0.0,0.0,0.0,0.0,0.0,0.0,LogViscosity873K,873,11.40457534790039,LogViscosity873K
4060900475980,Al,K,Mg,Na,O,Si,Sn,Ti,Y,Zn,X,X,X,X,X,X,X,0.032400000000000005,0.0045333333333333345,0.0195,0.10233333333333333,0.60118,0.239,0.0002666666666666667,0.0002666666666666667,0.00012,0.0004,0.0,0.0,0.0,0.0,0.0,0.0,0.0,LogViscosity873K,873,11.553951263427734,LogViscosity873K
4060900475981,Al,K,Mg,Na,O,Si,Sn,Ti,Y,Zn,X,X,X,X,X,X,X,0.02680000000000001,0.0023333333333333327,0.030900000000000007,0.10033333333333334,0.6004133333333335,0.2381666666666667,0.0002666666666666667,0.0002666666666666667,0.00012000000000000003,0.00040000000000000013,0.0,0.0,0.0,0.0,0.0,0.0,0.0,LogViscosity873K,873,11.516770362854006,LogViscosity873K
4060900475982,Al,K,Mg,Na,O,Si,Sn,Ti,Y,Zn,X,X,X,X,X,X,X,0.027000000000000003,0.004666666666666665,0.02715,0.10066666666666664,0.6002966666666667,0.2391666666666667,0.0002666666666666667,0.0002666666666666667,0.00012,0.0004,0.0,0.0,0.0,0.0,0.0,0.0,0.0,LogViscosity873K,873,11.380374908447266,LogViscosity873K
4060900475983,Al,K,Mg,Na,O,Si,Sn,Ti,Zn,X,X,X,X,X,X,X,X,0.029600000000000005,0.004466666666666666,0.02725,0.09433333333333332,0.6031166666666666,0.24016666666666664,0.0003999999999999998,0.0002666666666666666,0.0004,0.0,0.0,0.0,0.0,0.0,0.0,0.0,0.0,LogViscosity873K,873,11.62674045562744,LogViscosity873K
4060900475984,Al,Ge,K,Mg,Na,O,Si,Sn,Ti,Y,Zn,X,X,X,X,X,X,0.0272,0.004,0.004466666666666667,0.027350000000000003,0.09493333333333336,0.6031633333333334,0.2378333333333333,0.0002666666666666667,0.0002666666666666667,0.00012000000000000003,0.00040000000000000013,0.0,0.0,0.0,0.0,0.0,0.0,LogViscosity873K,873,11.493627548217773,LogViscosity873K
4060900475985,Al,K,Mg,Na,O,Si,Sn,Ti,Y,Zn,X,X,X,X,X,X,X,0.027000000000000003,0.0022,0.02325000000000001,0.101,0.6026633333333332,0.2428333333333333,0.0002666666666666667,0.0002666666666666667,0.00012,0.0004,0.0,0.0,0.0,0.0,0.0,0.0,0.0,LogViscosity873K,873,11.417810440063475,LogViscosity873K
4060900475986,Al,B,K,Mg,Na,O,Si,Sn,Ti,Y,Zn,X,X,X,X,X,X,0.040000000000000015,0.005599999999999997,0.0066666666666666645,0.035599999999999986,0.10299999999999997,0.5922133333333331,0.21583333333333327,0.00029999999999999987,0.0002666666666666666,0.00011999999999999998,0.0004,0.0,0.0,0.0,0.0,0.0,0.0,LogViscosity873K,873,12.257320404052734,LogViscosity873K
4060900475988,Al,K,Mg,Na,O,Si,Sn,Ti,Y,Zn,X,X,X,X,X,X,X,0.034800000000000005,0.006666666666666668,0.0315,0.102,0.59588,0.2281333333333333,0.0002666666666666667,0.00023333333333333344,0.00012000000000000003,0.00040000000000000013,0.0,0.0,0.0,0.0,0.0,0.0,0.0,LogViscosity873K,873,11.791122436523438,LogViscosity873K
4060900475989,Al,Ge,K,Mg,Na,O,Si,Sn,Ti,Y,Zn,X,X,X,X,X,X,0.027400000000000004,0.0028333333333333327,0.004466666666666667,0.023600000000000003,0.09560000000000003,0.6015966666666668,0.2356666666666667,0.00043333333333333337,0.0005333333333333335,0.00012000000000000003,0.007750000000000002,0.0,0.0,0.0,0.0,0.0,0.0,LogViscosity873K,873,11.423587799072266,LogViscosity873K
4060900475990,Al,K,Mg,Na,O,Si,Sn,Ti,Y,Zn,X,X,X,X,X,X,X,0.03,0.006666666666666665,0.01975,0.09586666666666667,0.6006299999999999,0.2365,0.0004333333333333333,0.0005333333333333334,0.00012,0.0095,0.0,0.0,0.0,0.0,0.0,0.0,0.0,LogViscosity873K,873,11.425292015075685,LogViscosity873K
4060900475991,Al,K,Mg,Na,O,Si,Sn,Ti,Y,Zn,X,X,X,X,X,X,X,0.03228,0.0044666666666666665,0.031400000000000004,0.09533333333333334,0.5977999999999999,0.2283333333333333,0.0004333333333333333,0.0005333333333333334,0.00012,0.0093,0.0,0.0,0.0,0.0,0.0,0.0,0.0,LogViscosity873K,873,11.8605375289917,LogViscosity873K
4060900475992,Al,K,Mg,Na,O,Si,Sn,Ti,Y,Zn,X,X,X,X,X,X,X,0.035080000000000014,0.0066666666666666706,0.02775000000000001,0.09620000000000002,0.5969833333333334,0.2268333333333334,0.0004333333333333335,0.0005333333333333335,0.00012000000000000004,0.009400000000000002,0.0,0.0,0.0,0.0,0.0,0.0,0.0,LogViscosity873K,873,11.86204433441162,LogViscosity873K
4060900475993,Al,K,Mg,Na,O,Si,Sn,Ti,Y,Zn,X,X,X,X,X,X,X,0.0408,0.007000000000000001,0.020150000000000005,0.10400000000000004,0.59438,0.22283333333333333,0.00043333333333333337,0.0005333333333333335,0.00012000000000000003,0.009750000000000002,0.0,0.0,0.0,0.0,0.0,0.0,0.0,LogViscosity873K,873,11.93014907836914,LogViscosity873K
4060900475994,Al,K,Mg,Na,O,Si,Sn,Ti,Y,Zn,X,X,X,X,X,X,X,0.0298,0.006666666666666665,0.03135,0.102,0.5929800000000001,0.22466666666666668,0.0004,0.0002666666666666667,0.00012,0.01175,0.0,0.0,0.0,0.0,0.0,0.0,0.0,LogViscosity873K,873,11.478273391723633,LogViscosity873K
4060900475995,Al,K,Mg,Na,O,Si,Sn,Ti,Y,Zn,X,X,X,X,X,X,X,0.0352,0.006666666666666665,0.02375,0.09653333333333332,0.5972133333333333,0.22766666666666666,0.0004333333333333333,0.0002666666666666667,0.00012,0.01215,0.0,0.0,0.0,0.0,0.0,0.0,0.0,LogViscosity873K,873,11.793265342712402,LogViscosity873K
4060900475997,Al,K,Mg,Na,O,Si,Sn,Ti,Y,Zn,X,X,X,X,X,X,X,0.03744,0.006666666666666665,0.0355,0.10933333333333332,0.59044,0.21833333333333327,0.0004333333333333333,0.0013333333333333333,0.00012,0.0004,0.0,0.0,0.0,0.0,0.0,0.0,0.0,LogViscosity873K,873,11.963669776916506,LogViscosity873K
4060900475998,Al,K,Mg,Na,O,Si,Sn,Ti,Y,Zn,X,X,X,X,X,X,X,0.029600000000000005,0.004466666666666666,0.02725,0.10833333333333332,0.5960966666666666,0.2306666666666667,0.0003999999999999998,0.0026666666666666666,0.00011999999999999998,0.0004,0.0,0.0,0.0,0.0,0.0,0.0,0.0,LogViscosity873K,873,11.495870590209961,LogViscosity873K
4060900475999,Al,K,Mg,Na,O,Sb,Si,Ti,Y,Zn,X,X,X,X,X,X,X,0.040400000000000005,0.0068000000000000005,0.02400000000000001,0.10400000000000004,0.5963333333333333,0.00024000000000000006,0.225,0.002666666666666667,0.00016000000000000004,0.00040000000000000013,0.0,0.0,0.0,0.0,0.0,0.0,0.0,LogViscosity873K,873,12.071389198303224,LogViscosity873K
4060900476000,Al,K,Mg,Na,O,Sb,Si,Ti,Y,Zn,X,X,X,X,X,X,X,0.029600000000000005,0.0066666666666666645,0.03115,0.08799999999999998,0.6038233333333332,0.0002399999999999999,0.2373333333333333,0.0026666666666666666,0.00011999999999999998,0.0004,0.0,0.0,0.0,0.0,0.0,0.0,0.0,LogViscosity873K,873,11.826382637023926,LogViscosity873K
4060900476001,Al,K,Mg,Na,O,Si,Sn,Ti,Y,Zn,X,X,X,X,X,X,X,0.02972,0.004399999999999999,0.0235,0.10866666666666666,0.59641,0.2315,0.0002666666666666667,0.0026666666666666666,0.00012,0.0027500000000000003,0.0,0.0,0.0,0.0,0.0,0.0,0.0,LogViscosity873K,873,11.42577838897705,LogViscosity873K
4060900476002,Al,K,Mg,Na,O,Si,Sn,Ti,Zn,X,X,X,X,X,X,X,X,0.02692,0.006666666666666665,0.035,0.094,0.5992633333333334,0.2323333333333333,0.0004,0.0026666666666666666,0.0027500000000000003,0.0,0.0,0.0,0.0,0.0,0.0,0.0,0.0,LogViscosity873K,873,11.610272407531738,LogViscosity873K
4060900476003,Al,K,Mg,Na,O,Si,Sn,Ti,Y,Zn,X,X,X,X,X,X,X,0.027,0.0022,0.027149999999999997,0.09433333333333332,0.6039133333333334,0.2396666666666667,0.0002666666666666666,0.0025999999999999994,0.00011999999999999998,0.00275,0.0,0.0,0.0,0.0,0.0,0.0,0.0,LogViscosity873K,873,11.652314186096193,LogViscosity873K
4060900476004,Al,B,K,Mg,Na,O,Si,Sn,Ti,Y,Zn,X,X,X,X,X,X,0.032400000000000005,0.0018399999999999998,0.0045333333333333345,0.01975,0.10266666666666666,0.5998399999999999,0.23316666666666666,0.0002666666666666667,0.0026666666666666666,0.00012,0.0027500000000000003,0.0,0.0,0.0,0.0,0.0,0.0,LogViscosity873K,873,11.64399528503418,LogViscosity873K
4060900476005,Al,B,Ge,K,Mg,Na,O,Si,Sn,Ti,Y,Zn,X,X,X,X,X,0.0272,0.005440000000000002,0.002,0.004466666666666667,0.02750000000000001,0.09506666666666666,0.6013566666666667,0.23116666666666666,0.0002666666666666667,0.002666666666666667,0.00012000000000000003,0.0027500000000000003,0.0,0.0,0.0,0.0,0.0,LogViscosity873K,873,11.674702644348145,LogViscosity873K
4060900476007,Al,B,K,Mg,Na,O,Si,Sn,Ti,Zn,X,X,X,X,X,X,X,0.03792000000000001,0.007400000000000001,0.006933333333333333,0.02000000000000001,0.10400000000000004,0.5960633333333334,0.22183333333333333,0.00043333333333333337,0.002666666666666667,0.0027500000000000003,0.0,0.0,0.0,0.0,0.0,0.0,0.0,LogViscosity873K,873,11.962702751159668,LogViscosity873K
4060900476008,Al,B,K,Mg,Na,O,Si,Sn,Ti,Y,Zn,X,X,X,X,X,X,0.032560000000000006,0.00732,0.006666666666666665,0.0198,0.09619999999999998,0.601,0.2305,0.0002666666666666667,0.0026666666666666666,0.00012,0.0029,0.0,0.0,0.0,0.0,0.0,0.0,LogViscosity873K,873,11.746798515319824,LogViscosity873K
4060900476012,Al,K,Mg,Na,O,Si,Sn,Ti,Zn,X,X,X,X,X,X,X,X,0.042,0.008,0.035,0.13333333333333333,0.5763666666666666,0.1993333333333333,0.0004,0.0026666666666666666,0.0029,0.0,0.0,0.0,0.0,0.0,0.0,0.0,0.0,LogViscosity873K,873,11.923293113708494,LogViscosity873K
4060900476014,Al,B,K,Mg,Na,O,Si,Sn,Ti,Zn,X,X,X,X,X,X,X,0.02592000000000001,0.007400000000000001,0.020266666666666662,0.02,0.11066666666666666,0.5880633333333334,0.22183333333333333,0.0004333333333333333,0.0026666666666666666,0.0027500000000000003,0.0,0.0,0.0,0.0,0.0,0.0,0.0,LogViscosity873K,873,10.645302772521973,LogViscosity873K
4071100469027,Al,B,Na,O,Si,X,X,X,X,X,X,X,X,X,X,X,X,0.02347765223477652,0.03111688831116888,0.0934573209345732,0.6108389161083891,0.24110922241109226,0.0,0.0,0.0,0.0,0.0,0.0,0.0,0.0,0.0,0.0,0.0,0.0,LogViscosity873K,873,11.33795166015625,LogViscosity873K
4071100469028,Al,B,Na,O,Si,X,X,X,X,X,X,X,X,X,X,X,X,0.02348,0.031120000000000005,0.08013333333333332,0.6174999999999999,0.24776666666666666,0.0,0.0,0.0,0.0,0.0,0.0,0.0,0.0,0.0,0.0,0.0,0.0,LogViscosity873K,873,11.944002151489258,LogViscosity873K
4076000469134,Fe,Na,O,Si,X,X,X,X,X,X,X,X,X,X,X,X,X,0.02485,0.21193333333333333,0.5524166666666667,0.2108,0.0,0.0,0.0,0.0,0.0,0.0,0.0,0.0,0.0,0.0,0.0,0.0,0.0,LogViscosity873K,873,6.381410598754883,LogViscosity873K
