Repository: Fraunhofer-SCAI/glassmtl

This folder contains all preprocessed datasets that are used in our paper and which are subsequently split in the experiments into training, validation, and test sets. In case of the log-viscosity, the file `all_t.csv` lists the temperature as extra parameter for the parametric training. The folder `LogViscosity/` contains the log-viscosity data at all available temperatures.

File: datasets/LogViscosity873K/all_t.csv (part 15 of 15)
,elements,elements,elements,elements,elements,elements,elements,elements,elements,elements,elements,elements,elements,elements,elements,elements,elements,at_fracs,at_fracs,at_fracs,at_fracs,at_fracs,at_fracs,at_fracs,at_fracs,at_fracs,at_fracs,at_fracs,at_fracs,at_fracs,at_fracs,at_fracs,at_fracs,at_fracs,prop_name,t,prop_val,prop_id
4076000469137,B,Fe,Na,O,Si,X,X,X,X,X,X,X,X,X,X,X,X,0.03931606839316068,0.024997500249974998,0.140985901409859,0.5812885378128854,0.2134119921341199,0.0,0.0,0.0,0.0,0.0,0.0,0.0,0.0,0.0,0.0,0.0,0.0,LogViscosity873K,873,8.204500198364258,LogViscosity873K
4076000469139,B,Fe,Na,O,Si,X,X,X,X,X,X,X,X,X,X,X,X,0.07036000000000002,0.02495000000000001,0.08733333333333332,0.6029566666666667,0.2144,0.0,0.0,0.0,0.0,0.0,0.0,0.0,0.0,0.0,0.0,0.0,0.0,LogViscosity873K,873,9.54727268218994,LogViscosity873K
4076000469142,B,Fe,Na,O,Si,X,X,X,X,X,X,X,X,X,X,X,X,0.0866886688668867,0.022652265226522653,0.07200720072007201,0.6086641997533085,0.20998766543321,0.0,0.0,0.0,0.0,0.0,0.0,0.0,0.0,0.0,0.0,0.0,0.0,LogViscosity873K,873,8.75587272644043,LogViscosity873K
4079100476720,Ba,K,Li,Na,O,Si,Zn,X,X,X,X,X,X,X,X,X,X,0.02,0.06,0.07999999999999999,0.09333333333333334,0.5333333333333334,0.18333333333333332,0.03,0.0,0.0,0.0,0.0,0.0,0.0,0.0,0.0,0.0,0.0,LogViscosity873K,873,4.877299785614014,LogViscosity873K
4079100476721,B,Ba,K,Na,O,Pb,Si,Zn,X,X,X,X,X,X,X,X,X,0.008,0.02,0.03333333333333333,0.09333333333333334,0.557,0.1,0.17333333333333334,0.015,0.0,0.0,0.0,0.0,0.0,0.0,0.0,0.0,0.0,LogViscosity873K,873,3.9685578346252437,LogViscosity873K
4085700476653,Al,B,Ca,O,P,X,X,X,X,X,X,X,X,X,X,X,X,0.020000000000000004,0.020000000000000004,0.2,0.6171428571428572,0.14285714285714285,0.0,0.0,0.0,0.0,0.0,0.0,0.0,0.0,0.0,0.0,0.0,0.0,LogViscosity873K,873,10.743937492370604,LogViscosity873K
4089600477822,Al,B,Ca,K,Mg,Na,O,Sb,Si,Ti,X,X,X,X,X,X,X,0.0029600000000000004,0.0524,0.0039,0.008466666666666666,0.0031,0.0216,0.6400333333333333,0.00024,0.2563333333333333,0.010966666666666666,0.0,0.0,0.0,0.0,0.0,0.0,0.0,LogViscosity873K,873,10.653802871704102,LogViscosity873K
4089600477823,Al,B,Ba,Ca,K,Li,Mg,Na,O,Sb,Si,Ti,X,X,X,X,X,0.008800000000000004,0.057200000000000015,0.0023000000000000004,0.004000000000000001,0.012200000000000004,0.005600000000000001,0.0031000000000000003,0.011666666666666669,0.6377333333333334,0.0004000000000000001,0.2493333333333333,0.007666666666666667,0.0,0.0,0.0,0.0,0.0,LogViscosity873K,873,10.33883285522461,LogViscosity873K
4089600477824,Al,B,Ba,Ca,K,Mg,Na,O,Sb,Si,Ti,X,X,X,X,X,X,0.0044,0.0544,0.00165,0.005,0.00933333333333333,0.006999999999999999,0.019,0.6381100000000001,0.00024,0.253,0.007866666666666666,0.0,0.0,0.0,0.0,0.0,0.0,LogViscosity873K,873,11.236128807067873,LogViscosity873K
4089600477825,Al,B,Ca,K,Li,Mg,Na,O,Sb,Si,Ti,X,X,X,X,X,X,0.0036000000000000008,0.0376,0.0072,0.008799999999999999,0.005533333333333333,0.0031,0.02,0.6391599999999998,0.00024,0.267,0.007766666666666666,0.0,0.0,0.0,0.0,0.0,0.0,LogViscosity873K,873,10.560434341430664,LogViscosity873K
4089600477826,Al,B,Ca,K,Li,Mg,Na,O,Sb,Si,Ti,X,X,X,X,X,X,0.0088,0.0396,0.00565,0.011133333333333332,0.005599999999999999,0.0047,0.021666666666666667,0.6358766666666666,0.0004400000000000001,0.256,0.010533333333333334,0.0,0.0,0.0,0.0,0.0,0.0,LogViscosity873K,873,10.351287841796877,LogViscosity873K
4092100469650,Ca,K,Na,O,Si,Zn,Zr,X,X,X,X,X,X,X,X,X,X,0.022000000000000002,0.05339999999999999,0.0548,0.5962333333333333,0.24306666666666665,0.027,0.0035,0.0,0.0,0.0,0.0,0.0,0.0,0.0,0.0,0.0,0.0,LogViscosity873K,873,9.971407890319824,LogViscosity873K
4092100469655,Ca,K,Na,O,Si,Zn,Zr,X,X,X,X,X,X,X,X,X,X,0.02205000000000001,0.0464,0.04406666666666667,0.6060666666666668,0.2487666666666667,0.02405,0.0086,0.0,0.0,0.0,0.0,0.0,0.0,0.0,0.0,0.0,0.0,LogViscosity873K,873,11.017677307128906,LogViscosity873K
4092100469658,Ca,Na,O,Si,Zn,Zr,X,X,X,X,X,X,X,X,X,X,X,0.02565,0.1052,0.5962166666666667,0.2269666666666667,0.0279,0.01806666666666666,0.0,0.0,0.0,0.0,0.0,0.0,0.0,0.0,0.0,0.0,0.0,LogViscosity873K,873,11.653240203857422,LogViscosity873K
4092100469660,Ca,K,Na,O,Si,Zn,Zr,X,X,X,X,X,X,X,X,X,X,0.0259,0.04786666666666667,0.05213333333333334,0.5986499999999999,0.22946666666666665,0.02815,0.017833333333333333,0.0,0.0,0.0,0.0,0.0,0.0,0.0,0.0,0.0,0.0,LogViscosity873K,873,12.082876205444336,LogViscosity873K
4094700469717,Al,K,Na,O,Si,X,X,X,X,X,X,X,X,X,X,X,X,0.032,0.10666666666666666,0.01333333333333333,0.6013333333333333,0.24666666666666665,0.0,0.0,0.0,0.0,0.0,0.0,0.0,0.0,0.0,0.0,0.0,0.0,LogViscosity873K,873,11.170865058898926,LogViscosity873K
4106300480171,Al,B,Ca,Na,O,Si,X,X,X,X,X,X,X,X,X,X,X,0.010000000000000002,0.040000000000000015,0.025,0.06666666666666668,0.6166666666666666,0.24166666666666664,0.0,0.0,0.0,0.0,0.0,0.0,0.0,0.0,0.0,0.0,0.0,LogViscosity873K,873,11.481441497802734,LogViscosity873K
4106300480172,Al,B,Ca,Na,O,Si,X,X,X,X,X,X,X,X,X,X,X,0.010000000000000002,0.05,0.025,0.05,0.6233333333333333,0.24166666666666664,0.0,0.0,0.0,0.0,0.0,0.0,0.0,0.0,0.0,0.0,0.0,LogViscosity873K,873,11.294058799743652,LogViscosity873K
4106300480173,Al,B,Ca,Na,O,Si,X,X,X,X,X,X,X,X,X,X,X,0.010000000000000002,0.040000000000000015,0.025,0.08333333333333333,0.6083333333333333,0.2333333333333333,0.0,0.0,0.0,0.0,0.0,0.0,0.0,0.0,0.0,0.0,0.0,LogViscosity873K,873,10.91770839691162,LogViscosity873K
4106300480174,Al,B,Ca,Na,O,Si,X,X,X,X,X,X,X,X,X,X,X,0.010000000000000002,0.06,0.025,0.05,0.6216666666666666,0.2333333333333333,0.0,0.0,0.0,0.0,0.0,0.0,0.0,0.0,0.0,0.0,0.0,LogViscosity873K,873,10.80391788482666,LogViscosity873K
4106300480176,Al,B,Ca,Na,O,Si,X,X,X,X,X,X,X,X,X,X,X,0.010000000000000002,0.06,0.025,0.06666666666666668,0.6133333333333333,0.225,0.0,0.0,0.0,0.0,0.0,0.0,0.0,0.0,0.0,0.0,0.0,LogViscosity873K,873,10.457788467407227,LogViscosity873K
4122000480645,Ca,O,P,X,X,X,X,X,X,X,X,X,X,X,X,X,X,0.25,0.6071428571428572,0.14285714285714285,0.0,0.0,0.0,0.0,0.0,0.0,0.0,0.0,0.0,0.0,0.0,0.0,0.0,0.0,LogViscosity873K,873,8.630720138549805,LogViscosity873K
4122000480646,O,P,Sr,X,X,X,X,X,X,X,X,X,X,X,X,X,X,0.6071428571428572,0.14285714285714285,0.25,0.0,0.0,0.0,0.0,0.0,0.0,0.0,0.0,0.0,0.0,0.0,0.0,0.0,0.0,LogViscosity873K,873,6.4783992767333975,LogViscosity873K
4122000480647,Ba,O,P,X,X,X,X,X,X,X,X,X,X,X,X,X,X,0.25,0.6071428571428572,0.14285714285714285,0.0,0.0,0.0,0.0,0.0,0.0,0.0,0.0,0.0,0.0,0.0,0.0,0.0,0.0,LogViscosity873K,873,4.708032608032227,LogViscosity873K
4134500481123,Al,Na,O,Si,Sn,Zn,X,X,X,X,X,X,X,X,X,X,X,8e-05,0.1028,0.6018199999999999,0.25449999999999995,0.0005,0.0403,0.0,0.0,0.0,0.0,0.0,0.0,0.0,0.0,0.0,0.0,0.0,LogViscosity873K,873,9.35730266571045,LogViscosity873K
4134500481124,Al,Na,O,Si,Sn,Zn,X,X,X,X,X,X,X,X,X,X,X,0.010879999999999999,0.10406666666666664,0.5995199999999999,0.2451333333333333,0.0004999999999999999,0.0399,0.0,0.0,0.0,0.0,0.0,0.0,0.0,0.0,0.0,0.0,0.0,LogViscosity873K,873,10.335082054138184,LogViscosity873K
4134500481125,Al,Na,O,Si,Sn,Zn,X,X,X,X,X,X,X,X,X,X,X,0.02136,0.10406666666666664,0.5979733333333332,0.23679999999999995,0.0004999999999999999,0.0393,0.0,0.0,0.0,0.0,0.0,0.0,0.0,0.0,0.0,0.0,0.0,LogViscosity873K,873,11.36640453338623,LogViscosity873K
4134500481133,Al,Na,O,Si,Sn,Sr,X,X,X,X,X,X,X,X,X,X,X,0.00012,0.10386666666666666,0.6013966666666667,0.2542,0.0004666666666666667,0.03995,0.0,0.0,0.0,0.0,0.0,0.0,0.0,0.0,0.0,0.0,0.0,LogViscosity873K,873,8.708804130554201,LogViscosity873K
4134500481134,Al,Na,O,Si,Sn,Sr,X,X,X,X,X,X,X,X,X,X,X,0.03184,0.106,0.5948766666666666,0.22636666666666666,0.0004666666666666667,0.04045,0.0,0.0,0.0,0.0,0.0,0.0,0.0,0.0,0.0,0.0,0.0,LogViscosity873K,873,10.952969551086426,LogViscosity873K
4134500481137,Al,Ba,Na,O,Si,Sn,X,X,X,X,X,X,X,X,X,X,X,0.00012,0.04105,0.10413333333333333,0.6008966666666666,0.25326666666666664,0.0005333333333333334,0.0,0.0,0.0,0.0,0.0,0.0,0.0,0.0,0.0,0.0,0.0,LogViscosity873K,873,7.85676383972168,LogViscosity873K
4134500481138,Al,Ba,Na,O,Si,Sn,X,X,X,X,X,X,X,X,X,X,X,0.03228,0.04085,0.10593333333333334,0.5947033333333334,0.2256666666666667,0.0005666666666666666,0.0,0.0,0.0,0.0,0.0,0.0,0.0,0.0,0.0,0.0,0.0,LogViscosity873K,873,10.03977108001709,LogViscosity873K
4163800481755,Al,B,Mg,Na,O,Si,Sn,X,X,X,X,X,X,X,X,X,X,0.0007599999999999999,0.02636,0.03095,0.07646666666666667,0.6135966666666666,0.2513666666666666,0.0005,0.0,0.0,0.0,0.0,0.0,0.0,0.0,0.0,0.0,0.0,LogViscosity873K,873,11.22112274169922,LogViscosity873K
4163800481756,Al,B,Mg,Na,O,Si,Sn,X,X,X,X,X,X,X,X,X,X,0.011841184118411842,0.02348234823482349,0.030103010301030107,0.07794112744607795,0.6117745107844117,0.24435776911024434,0.0005000500050005002,0.0,0.0,0.0,0.0,0.0,0.0,0.0,0.0,0.0,0.0,LogViscosity873K,873,11.425386428833008,LogViscosity873K
4163800481764,Al,B,Ca,Na,O,Si,Sn,X,X,X,X,X,X,X,X,X,X,7.999200079992004e-05,0.02363763623637637,0.031096890310968905,0.0782588407825884,0.6132186781321868,0.2532413425324134,0.0004666200046662002,0.0,0.0,0.0,0.0,0.0,0.0,0.0,0.0,0.0,0.0,LogViscosity873K,873,10.981401443481444,LogViscosity873K
4163800481766,Al,B,Ca,Na,O,Si,Sn,X,X,X,X,X,X,X,X,X,X,0.02184,0.026400000000000003,0.028,0.07933333333333334,0.6096266666666667,0.2343,0.0005,0.0,0.0,0.0,0.0,0.0,0.0,0.0,0.0,0.0,0.0,LogViscosity873K,873,11.44463348388672,LogViscosity873K
4163800481773,Al,B,Na,O,Si,Sn,Sr,X,X,X,X,X,X,X,X,X,X,0.00011998800119988003,0.02239776022397761,0.07859214078592143,0.6138186181381862,0.2552411425524114,0.00043329000433290016,0.029397060293970607,0.0,0.0,0.0,0.0,0.0,0.0,0.0,0.0,0.0,0.0,LogViscosity873K,873,10.524206161499023,LogViscosity873K
4163800481774,Al,B,Na,O,Si,Sn,Sr,X,X,X,X,X,X,X,X,X,X,0.0118,0.0228,0.0778,0.6121499999999999,0.2454333333333333,0.0004666666666666667,0.02955,0.0,0.0,0.0,0.0,0.0,0.0,0.0,0.0,0.0,0.0,LogViscosity873K,873,10.781255722045898,LogViscosity873K
4163800481775,Al,B,Na,O,Si,Sn,Sr,X,X,X,X,X,X,X,X,X,X,0.023719999999999998,0.02324,0.07846666666666666,0.6097233333333333,0.2347666666666667,0.0004333333333333333,0.02965,0.0,0.0,0.0,0.0,0.0,0.0,0.0,0.0,0.0,0.0,LogViscosity873K,873,11.480871200561525,LogViscosity873K
4163800481782,Al,B,Ba,Na,O,Si,Sn,X,X,X,X,X,X,X,X,X,X,0.00028002800280027996,0.0238023802380238,0.028902890289028906,0.08027469413608028,0.6128812881288128,0.25339200586725336,0.0004667133380004667,0.0,0.0,0.0,0.0,0.0,0.0,0.0,0.0,0.0,0.0,LogViscosity873K,873,9.803954124450684,LogViscosity873K
4163800481783,Al,B,Ba,Na,O,Si,Sn,X,X,X,X,X,X,X,X,X,X,0.012041204120412038,0.023602360236023603,0.030153015301530143,0.07840784078407839,0.6114711471147114,0.2438577191052438,0.0004667133380004667,0.0,0.0,0.0,0.0,0.0,0.0,0.0,0.0,0.0,0.0,LogViscosity873K,873,10.518218994140623,LogViscosity873K
4163800481784,Al,B,Ba,Na,O,Si,Sn,X,X,X,X,X,X,X,X,X,X,0.02368,0.02348,0.029749999999999995,0.07653333333333333,0.6106233333333333,0.23546666666666666,0.0004666666666666666,0.0,0.0,0.0,0.0,0.0,0.0,0.0,0.0,0.0,0.0,LogViscosity873K,873,10.983741760253906,LogViscosity873K
4163800481785,Al,B,Ba,Na,O,Si,Sn,X,X,X,X,X,X,X,X,X,X,0.03588,0.0242,0.03005,0.0794,0.6069366666666667,0.22306666666666666,0.0004666666666666667,0.0,0.0,0.0,0.0,0.0,0.0,0.0,0.0,0.0,0.0,LogViscosity873K,873,11.458392143249512,LogViscosity873K
4197000482667,Ca,Mg,Na,O,P,X,X,X,X,X,X,X,X,X,X,X,X,0.08109999999999999,0.1196,0.13346666666666665,0.5520047619047619,0.11382857142857143,0.0,0.0,0.0,0.0,0.0,0.0,0.0,0.0,0.0,0.0,0.0,0.0,LogViscosity873K,873,3.3597869873046884,LogViscosity873K
4197000482668,Ca,Mg,Na,O,P,X,X,X,X,X,X,X,X,X,X,X,X,0.0816,0.1191,0.09806666666666666,0.5722333333333334,0.129,0.0,0.0,0.0,0.0,0.0,0.0,0.0,0.0,0.0,0.0,0.0,0.0,LogViscosity873K,873,3.73999547958374,LogViscosity873K
4197000482669,Ca,Mg,Na,O,P,X,X,X,X,X,X,X,X,X,X,X,X,0.08109999999999999,0.1181,0.07139999999999999,0.5881142857142858,0.14128571428571432,0.0,0.0,0.0,0.0,0.0,0.0,0.0,0.0,0.0,0.0,0.0,0.0,LogViscosity873K,873,4.29042911529541,LogViscosity873K
4197000482670,Ca,Mg,Na,O,P,X,X,X,X,X,X,X,X,X,X,X,X,0.08199999999999999,0.12,0.03733333333333333,0.6063809523809524,0.15428571428571428,0.0,0.0,0.0,0.0,0.0,0.0,0.0,0.0,0.0,0.0,0.0,0.0,LogViscosity873K,873,4.504053115844727,LogViscosity873K
4197000482672,Ca,Fe,Mg,Na,O,P,X,X,X,X,X,X,X,X,X,X,X,0.08199999999999999,0.0192,0.1185,0.06933333333333333,0.5832523809523809,0.1277142857142857,0.0,0.0,0.0,0.0,0.0,0.0,0.0,0.0,0.0,0.0,0.0,LogViscosity873K,873,4.898040294647217,LogViscosity873K
4197000482673,Ca,Fe,Mg,Na,O,P,X,X,X,X,X,X,X,X,X,X,X,0.0825,0.0192,0.1205,0.03333333333333333,0.6027523809523809,0.1417142857142857,0.0,0.0,0.0,0.0,0.0,0.0,0.0,0.0,0.0,0.0,0.0,LogViscosity873K,873,5.41994571685791,LogViscosity873K
4197000482674,Ca,Fe,Mg,O,P,X,X,X,X,X,X,X,X,X,X,X,X,0.08199999999999999,0.019600000000000003,0.122,0.6212571428571427,0.1551428571428571,0.0,0.0,0.0,0.0,0.0,0.0,0.0,0.0,0.0,0.0,0.0,0.0,LogViscosity873K,873,6.3323936462402335,LogViscosity873K
4209500483156,Li,O,Si,Zr,X,X,X,X,X,X,X,X,X,X,X,X,X,0.22146666666666665,0.5559333333333333,0.22146666666666665,0.0011333333333333332,0.0,0.0,0.0,0.0,0.0,0.0,0.0,0.0,0.0,0.0,0.0,0.0,0.0,LogViscosity873K,873,6.378090381622314,LogViscosity873K
4209500483157,Li,O,Si,Zr,X,X,X,X,X,X,X,X,X,X,X,X,X,0.2207112622071126,0.5563110355631103,0.2207112622071126,0.0022664400226644,0.0,0.0,0.0,0.0,0.0,0.0,0.0,0.0,0.0,0.0,0.0,0.0,0.0,LogViscosity873K,873,6.73626708984375,LogViscosity873K
4209500483158,Li,O,Si,Zr,X,X,X,X,X,X,X,X,X,X,X,X,X,0.21993333333333331,0.5567,0.21996666666666664,0.0034,0.0,0.0,0.0,0.0,0.0,0.0,0.0,0.0,0.0,0.0,0.0,0.0,0.0,LogViscosity873K,873,7.104853630065918,LogViscosity873K
4209500483159,Li,O,Si,Zr,X,X,X,X,X,X,X,X,X,X,X,X,X,0.2184,0.5574666666666666,0.2184,0.0057333333333333325,0.0,0.0,0.0,0.0,0.0,0.0,0.0,0.0,0.0,0.0,0.0,0.0,0.0,LogViscosity873K,873,7.80255126953125,LogViscosity873K
4213900483403,B,La,O,Sr,X,X,X,X,X,X,X,X,X,X,X,X,X,0.2856,0.0228,0.5771000000000001,0.11449999999999998,0.0,0.0,0.0,0.0,0.0,0.0,0.0,0.0,0.0,0.0,0.0,0.0,0.0,LogViscosity873K,873,8.071846961975098,LogViscosity873K
4213900483404,B,La,O,Sr,X,X,X,X,X,X,X,X,X,X,X,X,X,0.2856,0.038000000000000006,0.5809000000000001,0.0955,0.0,0.0,0.0,0.0,0.0,0.0,0.0,0.0,0.0,0.0,0.0,0.0,0.0,LogViscosity873K,873,8.176363945007324,LogViscosity873K
4213900483405,B,La,O,Sr,X,X,X,X,X,X,X,X,X,X,X,X,X,0.2856,0.057200000000000015,0.5857000000000001,0.07150000000000001,0.0,0.0,0.0,0.0,0.0,0.0,0.0,0.0,0.0,0.0,0.0,0.0,0.0,LogViscosity873K,873,8.250199317932127,LogViscosity873K
4249900493206,Ca,Li,Na,O,Si,X,X,X,X,X,X,X,X,X,X,X,X,0.16345,0.012933333333333331,0.10893333333333333,0.55125,0.16343333333333332,0.0,0.0,0.0,0.0,0.0,0.0,0.0,0.0,0.0,0.0,0.0,0.0,LogViscosity873K,873,8.605221748352049,LogViscosity873K
4249900493207,Ca,Li,Na,O,Si,X,X,X,X,X,X,X,X,X,X,X,X,0.151,0.028666666666666663,0.09866666666666668,0.5526666666666666,0.16899999999999998,0.0,0.0,0.0,0.0,0.0,0.0,0.0,0.0,0.0,0.0,0.0,0.0,LogViscosity873K,873,7.363536834716798,LogViscosity873K
4249900493208,Ca,Li,Na,O,Si,X,X,X,X,X,X,X,X,X,X,X,X,0.15735,0.03733333333333333,0.10486666666666666,0.5431166666666667,0.15733333333333333,0.0,0.0,0.0,0.0,0.0,0.0,0.0,0.0,0.0,0.0,0.0,0.0,LogViscosity873K,873,6.487173080444336,LogViscosity873K
4260600493575,Li,O,P,Zn,X,X,X,X,X,X,X,X,X,X,X,X,X,0.05,0.5946428571428571,0.14285714285714285,0.2125,0.0,0.0,0.0,0.0,0.0,0.0,0.0,0.0,0.0,0.0,0.0,0.0,0.0,LogViscosity873K,873,2.801115274429321,LogViscosity873K
4260600493576,Li,O,P,Zn,X,X,X,X,X,X,X,X,X,X,X,X,X,0.1,0.5821428571428571,0.14285714285714285,0.175,0.0,0.0,0.0,0.0,0.0,0.0,0.0,0.0,0.0,0.0,0.0,0.0,0.0,LogViscosity873K,873,2.6351239681243896,LogViscosity873K
4260600493577,Li,O,P,Zn,X,X,X,X,X,X,X,X,X,X,X,X,X,0.16666666666666666,0.5654761904761905,0.14285714285714285,0.125,0.0,0.0,0.0,0.0,0.0,0.0,0.0,0.0,0.0,0.0,0.0,0.0,0.0,LogViscosity873K,873,1.3140487670898442,LogViscosity873K
4260600493578,Li,O,P,Zn,X,X,X,X,X,X,X,X,X,X,X,X,X,0.2333333333333333,0.5488095238095237,0.14285714285714285,0.075,0.0,0.0,0.0,0.0,0.0,0.0,0.0,0.0,0.0,0.0,0.0,0.0,0.0,LogViscosity873K,873,1.625511646270752,LogViscosity873K
4260600493579,Li,O,P,Zn,X,X,X,X,X,X,X,X,X,X,X,X,X,0.2833333333333333,0.5363095238095238,0.14285714285714285,0.0375,0.0,0.0,0.0,0.0,0.0,0.0,0.0,0.0,0.0,0.0,0.0,0.0,0.0,LogViscosity873K,873,0.8714774847030641,LogViscosity873K
4274600494355,Ca,K,Mg,Na,O,P,Si,X,X,X,X,X,X,X,X,X,X,0.1105,0.05266666666666665,0.038499999999999986,0.04,0.5714761904761905,0.004857142857142856,0.182,0.0,0.0,0.0,0.0,0.0,0.0,0.0,0.0,0.0,0.0,LogViscosity873K,873,12.35665798187256,LogViscosity873K
4274600494357,Ca,Na,O,P,Si,X,X,X,X,X,X,X,X,X,X,X,X,0.13449999999999998,0.16266666666666665,0.5417380952380952,0.007428571428571427,0.15366666666666667,0.0,0.0,0.0,0.0,0.0,0.0,0.0,0.0,0.0,0.0,0.0,0.0,LogViscosity873K,873,9.118448257446287,LogViscosity873K
4277300497496,Al,B,K,Mg,Na,O,Si,X,X,X,X,X,X,X,X,X,X,0.029520000000000005,0.0010800000000000004,0.013333333333333336,0.037750000000000006,0.1112666666666667,0.5866833333333334,0.2203666666666667,0.0,0.0,0.0,0.0,0.0,0.0,0.0,0.0,0.0,0.0,LogViscosity873K,873,9.982372283935547,LogViscosity873K
4277300497497,Al,B,K,Mg,Na,O,Si,X,X,X,X,X,X,X,X,X,X,0.032440000000000004,0.0010800000000000004,0.014400000000000003,0.024450000000000003,0.1122,0.58963,0.2258,0.0,0.0,0.0,0.0,0.0,0.0,0.0,0.0,0.0,0.0,LogViscosity873K,873,10.222975730895996,LogViscosity873K
4277300497498,Al,B,K,Mg,Na,O,Si,X,X,X,X,X,X,X,X,X,X,0.030956904309569044,0.0010798920107989204,0.0125320801253208,0.03054694530546946,0.1153884611538846,0.5871846148718463,0.22231110222311104,0.0,0.0,0.0,0.0,0.0,0.0,0.0,0.0,0.0,0.0,LogViscosity873K,873,10.016258239746094,LogViscosity873K
4277300497499,Al,B,K,Mg,Na,O,Si,X,X,X,X,X,X,X,X,X,X,0.029439999999999997,0.00288,0.014733333333333334,0.0313,0.10853333333333333,0.5892133333333334,0.2239,0.0,0.0,0.0,0.0,0.0,0.0,0.0,0.0,0.0,0.0,LogViscosity873K,873,10.081222534179688,LogViscosity873K
4277300497500,Al,B,K,Mg,Na,O,Si,X,X,X,X,X,X,X,X,X,X,0.031836816318368176,0.001839816018398161,0.0134653201346532,0.026747325267473258,0.11185548111855484,0.5894777188947773,0.22477752224777525,0.0,0.0,0.0,0.0,0.0,0.0,0.0,0.0,0.0,0.0,LogViscosity873K,873,10.197835922241213,LogViscosity873K
4277300497501,Al,B,K,Mg,Na,O,Si,X,X,X,X,X,X,X,X,X,X,0.03028,0.0007199999999999997,0.013000000000000001,0.0259,0.12246666666666667,0.5851333333333333,0.22249999999999995,0.0,0.0,0.0,0.0,0.0,0.0,0.0,0.0,0.0,0.0,LogViscosity873K,873,9.776516914367676,LogViscosity873K
4277300497502,Al,B,K,Mg,Na,O,Si,X,X,X,X,X,X,X,X,X,X,0.03231676832316769,0.0014398560143985602,0.0134653201346532,0.029097090290970906,0.11245542112455424,0.5883811618838116,0.22284438222844385,0.0,0.0,0.0,0.0,0.0,0.0,0.0,0.0,0.0,0.0,LogViscosity873K,873,10.186907768249512,LogViscosity873K
4277300497503,Al,B,K,Mg,Na,O,Si,X,X,X,X,X,X,X,X,X,X,0.02932293229322932,0.00288028802880288,0.012467913458012469,0.0335033503350335,0.10814414774810813,0.5898256492315898,0.22385571890522385,0.0,0.0,0.0,0.0,0.0,0.0,0.0,0.0,0.0,0.0,LogViscosity873K,873,10.14670181274414,LogViscosity873K
4277300497504,Al,B,K,Mg,Na,O,Si,X,X,X,X,X,X,X,X,X,X,0.029477052294770524,0.0032796720327967197,0.0125320801253208,0.027397260273972605,0.1085891410858914,0.5915141819151417,0.2272106122721061,0.0,0.0,0.0,0.0,0.0,0.0,0.0,0.0,0.0,0.0,LogViscosity873K,873,10.203251838684082,LogViscosity873K
4277300497505,Al,B,K,Mg,Na,O,Si,X,X,X,X,X,X,X,X,X,X,0.02976,0.0007199999999999997,0.013866666666666666,0.026299999999999997,0.12246666666666667,0.5846533333333332,0.2222333333333333,0.0,0.0,0.0,0.0,0.0,0.0,0.0,0.0,0.0,0.0,LogViscosity873K,873,9.69588565826416,LogViscosity873K
4277500497597,B,Ba,Ca,Mg,O,Si,Sr,X,X,X,X,X,X,X,X,X,X,0.05012000000000001,0.12260000000000006,0.015550000000000003,0.05410000000000001,0.5737466666666667,0.12243333333333335,0.06145,0.0,0.0,0.0,0.0,0.0,0.0,0.0,0.0,0.0,0.0,LogViscosity873K,873,12.129237174987793,LogViscosity873K
4303600600253,Al,Bi,Mg,Na,O,Si,X,X,X,X,X,X,X,X,X,X,X,0.0072000000000000015,0.0088,0.04,0.15999999999999998,0.5706666666666667,0.21333333333333326,0.0,0.0,0.0,0.0,0.0,0.0,0.0,0.0,0.0,0.0,0.0,LogViscosity873K,873,6.907984256744385,LogViscosity873K
4303600600254,Al,Bi,Ca,Na,O,Si,X,X,X,X,X,X,X,X,X,X,X,0.0072000000000000015,0.0088,0.04,0.15999999999999998,0.5706666666666667,0.21333333333333326,0.0,0.0,0.0,0.0,0.0,0.0,0.0,0.0,0.0,0.0,0.0,LogViscosity873K,873,7.291288375854492,LogViscosity873K
4303600600255,Al,Bi,Na,O,Si,Sr,X,X,X,X,X,X,X,X,X,X,X,0.0072000000000000015,0.0088,0.15999999999999998,0.5706666666666667,0.21333333333333326,0.04,0.0,0.0,0.0,0.0,0.0,0.0,0.0,0.0,0.0,0.0,0.0,LogViscosity873K,873,6.7519588470458975,LogViscosity873K
4303600600256,Al,Ba,Bi,Na,O,Si,X,X,X,X,X,X,X,X,X,X,X,0.0072000000000000015,0.04,0.0088,0.15999999999999998,0.5706666666666667,0.21333333333333326,0.0,0.0,0.0,0.0,0.0,0.0,0.0,0.0,0.0,0.0,0.0,LogViscosity873K,873,6.219160079956055,LogViscosity873K
4318800601594,Ca,Fe,Mg,Na,O,P,X,X,X,X,X,X,X,X,X,X,X,0.0771,0.010000000000000002,0.13465,0.08673333333333333,0.5711166666666667,0.1204,0.0,0.0,0.0,0.0,0.0,0.0,0.0,0.0,0.0,0.0,0.0,LogViscosity873K,873,4.426236629486084,LogViscosity873K
4318800601595,Ca,Fe,Mg,Na,O,P,X,X,X,X,X,X,X,X,X,X,X,0.07690000000000001,0.0172,0.13385000000000002,0.07193333333333332,0.5779452380952381,0.12217142857142856,0.0,0.0,0.0,0.0,0.0,0.0,0.0,0.0,0.0,0.0,0.0,LogViscosity873K,873,4.915647506713867,LogViscosity873K
4318800601596,B,Ca,Fe,Mg,Na,O,P,X,X,X,X,X,X,X,X,X,X,0.0164,0.0781,0.009600000000000004,0.13565000000000002,0.054733333333333335,0.5839738095238096,0.12154285714285715,0.0,0.0,0.0,0.0,0.0,0.0,0.0,0.0,0.0,0.0,LogViscosity873K,873,5.4175753593444815,LogViscosity873K
4318800601597,B,Ca,Fe,Mg,Na,O,P,X,X,X,X,X,X,X,X,X,X,0.016800000000000002,0.07849999999999997,0.016399999999999994,0.13699999999999998,0.04333333333333332,0.5876809523809523,0.12028571428571425,0.0,0.0,0.0,0.0,0.0,0.0,0.0,0.0,0.0,0.0,LogViscosity873K,873,5.800189018249513,LogViscosity873K
4328600530236,Al,B,Ca,Ce,Fe,K,Li,Na,O,P,Si,Sr,Zn,Zr,X,X,X,0.04451955480445195,0.0005599944000559994,0.003399966000339996,1.3333200001333318e-05,1.5999840001599982e-05,0.00031333020003133287,0.07279927200727991,0.06613267200661324,0.5882043084331061,3.714248571799995e-05,0.21729782702172973,0.0002149978500214997,0.00027499725002749965,0.006166605000616656,0.0,0.0,0.0,LogViscosity873K,873,9.049667358398438,LogViscosity873K
4388500604993,B,Li,O,Si,X,X,X,X,X,X,X,X,X,X,X,X,X,0.004,0.22,0.556,0.22,0.0,0.0,0.0,0.0,0.0,0.0,0.0,0.0,0.0,0.0,0.0,0.0,0.0,LogViscosity873K,873,0.7079671621322632,LogViscosity873K
4388500604994,B,Li,O,Si,X,X,X,X,X,X,X,X,X,X,X,X,X,0.008,0.21773333333333328,0.5564666666666667,0.2178,0.0,0.0,0.0,0.0,0.0,0.0,0.0,0.0,0.0,0.0,0.0,0.0,0.0,LogViscosity873K,873,0.7168432474136353,LogViscosity873K
4388500604995,Li,O,Si,X,X,X,X,X,X,X,X,X,X,X,X,X,X,0.20893333333333333,0.5622,0.22886666666666666,0.0,0.0,0.0,0.0,0.0,0.0,0.0,0.0,0.0,0.0,0.0,0.0,0.0,0.0,LogViscosity873K,873,0.7533339262008667,LogViscosity873K
4388500604996,Li,O,Si,X,X,X,X,X,X,X,X,X,X,X,X,X,X,0.2042,0.5645666666666667,0.2312333333333333,0.0,0.0,0.0,0.0,0.0,0.0,0.0,0.0,0.0,0.0,0.0,0.0,0.0,0.0,LogViscosity873K,873,0.7602616548538208,LogViscosity873K
4388500604997,Li,O,Si,X,X,X,X,X,X,X,X,X,X,X,X,X,X,0.1906,0.5713666666666666,0.2380333333333333,0.0,0.0,0.0,0.0,0.0,0.0,0.0,0.0,0.0,0.0,0.0,0.0,0.0,0.0,LogViscosity873K,873,0.7691692113876345,LogViscosity873K
4398900605515,Al,Ca,K,Mg,Na,O,Si,X,X,X,X,X,X,X,X,X,X,0.0032,0.04465,0.0011999999999999995,0.032249999999999994,0.08606666666666665,0.5968666666666665,0.23576666666666665,0.0,0.0,0.0,0.0,0.0,0.0,0.0,0.0,0.0,0.0,LogViscosity873K,873,10.687419891357422,LogViscosity873K
4405100605386,Ba,Bi,O,Pb,Si,Zn,X,X,X,X,X,X,X,X,X,X,X,0.025000000000000005,0.040080000000000005,0.5933200000000001,0.10000000000000002,0.1666,0.07500000000000001,0.0,0.0,0.0,0.0,0.0,0.0,0.0,0.0,0.0,0.0,0.0,LogViscosity873K,873,6.046045780181885,LogViscosity873K
4405100605387,Ba,Bi,O,Pb,Si,Zn,X,X,X,X,X,X,X,X,X,X,X,0.027000000000000003,0.04388,0.59227,0.10655,0.1626,0.0677,0.0,0.0,0.0,0.0,0.0,0.0,0.0,0.0,0.0,0.0,0.0,LogViscosity873K,873,6.032386779785156,LogViscosity873K
4405100605388,Ba,Bi,O,Pb,Si,Zn,X,X,X,X,X,X,X,X,X,X,X,0.02750000000000001,0.044080000000000015,0.5908533333333333,0.1084,0.15966666666666665,0.0695,0.0,0.0,0.0,0.0,0.0,0.0,0.0,0.0,0.0,0.0,0.0,LogViscosity873K,873,5.84338903427124,LogViscosity873K
4405100605389,Ba,Bi,O,Pb,Si,Zn,X,X,X,X,X,X,X,X,X,X,X,0.0268,0.04332,0.59263,0.10455,0.1636,0.0691,0.0,0.0,0.0,0.0,0.0,0.0,0.0,0.0,0.0,0.0,0.0,LogViscosity873K,873,6.046045780181885,LogViscosity873K
4405100605390,Ba,Bi,O,Pb,Si,Zn,X,X,X,X,X,X,X,X,X,X,X,0.0277972202779722,0.04487551244875514,0.5904942839049429,0.1082391760823918,0.15855081158550813,0.07004299570042996,0.0,0.0,0.0,0.0,0.0,0.0,0.0,0.0,0.0,0.0,0.0,LogViscosity873K,873,6.9250550270080575,LogViscosity873K
4409100606241,B,Na,O,Si,X,X,X,X,X,X,X,X,X,X,X,X,X,0.08392000000000001,0.09173333333333328,0.6068133333333332,0.2175333333333333,0.0,0.0,0.0,0.0,0.0,0.0,0.0,0.0,0.0,0.0,0.0,0.0,0.0,LogViscosity873K,873,11.659095764160154,LogViscosity873K
4424200607114,Al,B,O,Pb,Si,X,X,X,X,X,X,X,X,X,X,X,X,0.01888,0.09212,0.5499833333333333,0.29455,0.04446666666666666,0.0,0.0,0.0,0.0,0.0,0.0,0.0,0.0,0.0,0.0,0.0,0.0,LogViscosity873K,873,0.4700987339019776,LogViscosity873K
4424200607115,K,O,Pb,Si,X,X,X,X,X,X,X,X,X,X,X,X,X,0.05406126054061262,0.5923907609239076,0.1417358264173583,0.21181215211812154,0.0,0.0,0.0,0.0,0.0,0.0,0.0,0.0,0.0,0.0,0.0,0.0,0.0,LogViscosity873K,873,5.429703712463379,LogViscosity873K
4424200607116,K,Mg,Na,O,Pb,Si,X,X,X,X,X,X,X,X,X,X,X,0.030333333333333337,0.035400000000000015,0.06140000000000001,0.5978166666666668,0.03355,0.24150000000000005,0.0,0.0,0.0,0.0,0.0,0.0,0.0,0.0,0.0,0.0,0.0,LogViscosity873K,873,6.770054817199707,LogViscosity873K
