Repository: Fraunhofer-SCAI/glassmtl

# Multitask Learning via Task Embeddings for Glass Property Prediction with Improved Sample Efficiency

This is the official repository providing data and code accompanying the paper [Multitask Learning via Task Embeddings for Glass Property Prediction with Improved Sample Efficiency](https://www.sciencedirect.com/science/article/pii/S0927025625007505)

## How to cite

When using or referring to this work, please cite it as follows:

```bash
@article{maier2026multitask,
  title={Multitask learning via task embeddings for glass property prediction with improved sample efficiency},
  author={Maier, Gregor and Hamaekers, Jan and Ziebarth, Benedikt},
  journal={Computational Materials Science},
  volume={263},
  pages={114407},
  year={2026},
  publisher={Elsevier}
}
```

This folder contains all preprocessed datasets that are used in our paper and which are subsequently split in the experiments into training, validation, and test sets. In case of the log-viscosity, the file `all_t.csv` lists the temperature as extra parameter for the parametric training. The folder `LogViscosity/` contains the log-viscosity data at all available temperatures.

File: datasets/LogViscosity973K/all.csv (part 1 of 18)
,elements,elements,elements,elements,elements,elements,elements,elements,elements,elements,elements,elements,elements,elements,elements,elements,elements,at_fracs,at_fracs,at_fracs,at_fracs,at_fracs,at_fracs,at_fracs,at_fracs,at_fracs,at_fracs,at_fracs,at_fracs,at_fracs,at_fracs,at_fracs,at_fracs,at_fracs,prop_name,prop_val,prop_id
,0,1,2,3,4,5,6,7,8,9,10,11,12,13,14,15,16,0,1,2,3,4,5,6,7,8,9,10,11,12,13,14,15,16,0,0,0
1659600184791,O,Pb,Si,X,X,X,X,X,X,X,X,X,X,X,X,X,X,0.5941666666666666,0.2175,0.1883333333333333,0.0,0.0,0.0,0.0,0.0,0.0,0.0,0.0,0.0,0.0,0.0,0.0,0.0,0.0,LogViscosity973K,4.145505905151368,LogViscosity973K
268000001222,O,Pb,Si,X,X,X,X,X,X,X,X,X,X,X,X,X,X,0.575,0.275,0.15,0.0,0.0,0.0,0.0,0.0,0.0,0.0,0.0,0.0,0.0,0.0,0.0,0.0,0.0,LogViscosity973K,0.9026528596878052,LogViscosity973K
4122000480648,O,P,Zn,X,X,X,X,X,X,X,X,X,X,X,X,X,X,0.6071428571428572,0.14285714285714285,0.25,0.0,0.0,0.0,0.0,0.0,0.0,0.0,0.0,0.0,0.0,0.0,0.0,0.0,0.0,LogViscosity973K,2.9843462705612183,LogViscosity973K
3586000430134,Na,O,Si,Zn,Zr,X,X,X,X,X,X,X,X,X,X,X,X,0.09453333333333333,0.6029166666666665,0.2313,0.04945,0.021799999999999996,0.0,0.0,0.0,0.0,0.0,0.0,0.0,0.0,0.0,0.0,0.0,0.0,LogViscosity973K,9.949334144592283,LogViscosity973K
3586000430133,Na,O,Si,Zn,Zr,X,X,X,X,X,X,X,X,X,X,X,X,0.09846666666666666,0.6024166666666666,0.2377333333333333,0.04505,0.01633333333333333,0.0,0.0,0.0,0.0,0.0,0.0,0.0,0.0,0.0,0.0,0.0,0.0,LogViscosity973K,9.213162422180176,LogViscosity973K
3586000430131,Na,O,Si,Zn,Zr,X,X,X,X,X,X,X,X,X,X,X,X,0.10026666666666664,0.60085,0.2484,0.04705,0.003433333333333333,0.0,0.0,0.0,0.0,0.0,0.0,0.0,0.0,0.0,0.0,0.0,0.0,LogViscosity973K,7.2631468772888175,LogViscosity973K
3586000430132,Na,O,Si,Zn,Zr,X,X,X,X,X,X,X,X,X,X,X,X,0.10193333333333332,0.5973,0.23493333333333336,0.0552,0.010633333333333331,0.0,0.0,0.0,0.0,0.0,0.0,0.0,0.0,0.0,0.0,0.0,0.0,LogViscosity973K,8.201635360717772,LogViscosity973K
41000022181,Na,O,Si,X,X,X,X,X,X,X,X,X,X,X,X,X,X,0.2,0.5666666666666667,0.2333333333333333,0.0,0.0,0.0,0.0,0.0,0.0,0.0,0.0,0.0,0.0,0.0,0.0,0.0,0.0,LogViscosity973K,5.017363548278809,LogViscosity973K
41000022190,Na,O,Si,X,X,X,X,X,X,X,X,X,X,X,X,X,X,0.26666666666666666,0.5333333333333333,0.2,0.0,0.0,0.0,0.0,0.0,0.0,0.0,0.0,0.0,0.0,0.0,0.0,0.0,0.0,LogViscosity973K,4.150546073913575,LogViscosity973K
1659600184810,Li,Na,O,Pb,Si,X,X,X,X,X,X,X,X,X,X,X,X,0.06666666666666668,0.13333333333333333,0.5333333333333333,0.1,0.16666666666666666,0.0,0.0,0.0,0.0,0.0,0.0,0.0,0.0,0.0,0.0,0.0,0.0,LogViscosity973K,1.5269352197647097,LogViscosity973K
1659600184811,Li,Na,O,Pb,Si,X,X,X,X,X,X,X,X,X,X,X,X,0.06666666666666668,0.16666666666666666,0.5249999999999999,0.075,0.16666666666666666,0.0,0.0,0.0,0.0,0.0,0.0,0.0,0.0,0.0,0.0,0.0,0.0,LogViscosity973K,1.5101903676986697,LogViscosity973K
1659600184813,Li,Na,O,Pb,Si,X,X,X,X,X,X,X,X,X,X,X,X,0.1,0.06666666666666668,0.5416666666666666,0.125,0.16666666666666666,0.0,0.0,0.0,0.0,0.0,0.0,0.0,0.0,0.0,0.0,0.0,0.0,LogViscosity973K,2.823421835899353,LogViscosity973K
1659600184814,Li,Na,O,Pb,Si,X,X,X,X,X,X,X,X,X,X,X,X,0.1,0.1,0.5333333333333333,0.1,0.16666666666666666,0.0,0.0,0.0,0.0,0.0,0.0,0.0,0.0,0.0,0.0,0.0,0.0,LogViscosity973K,4.154005765914918,LogViscosity973K
1659600184835,K,Na,O,Pb,Si,X,X,X,X,X,X,X,X,X,X,X,X,0.03333333333333333,0.1,0.55,0.15,0.16666666666666666,0.0,0.0,0.0,0.0,0.0,0.0,0.0,0.0,0.0,0.0,0.0,0.0,LogViscosity973K,1.365959405899048,LogViscosity973K
4092100469662,K,Na,O,Si,Zn,Zr,X,X,X,X,X,X,X,X,X,X,X,0.04666666666666667,0.0522,0.59885,0.222,0.05515,0.02513333333333333,0.0,0.0,0.0,0.0,0.0,0.0,0.0,0.0,0.0,0.0,0.0,LogViscosity973K,10.431106090545654,LogViscosity973K
4092100469657,K,Na,O,Si,Zn,Zr,X,X,X,X,X,X,X,X,X,X,X,0.04753333333333333,0.05106666666666669,0.5991666666666666,0.2302333333333333,0.05460000000000001,0.0174,0.0,0.0,0.0,0.0,0.0,0.0,0.0,0.0,0.0,0.0,0.0,LogViscosity973K,9.568151473999023,LogViscosity973K
3586000430136,K,Na,O,Si,Zn,Zr,X,X,X,X,X,X,X,X,X,X,X,0.0494,0.049666666666666665,0.6003333333333333,0.2469333333333333,0.0504,0.0032666666666666664,0.0,0.0,0.0,0.0,0.0,0.0,0.0,0.0,0.0,0.0,0.0,LogViscosity973K,7.750046730041504,LogViscosity973K
1659600184841,K,Na,O,Pb,Si,X,X,X,X,X,X,X,X,X,X,X,X,0.06666666666666668,0.1,0.5416666666666666,0.125,0.16666666666666666,0.0,0.0,0.0,0.0,0.0,0.0,0.0,0.0,0.0,0.0,0.0,0.0,LogViscosity973K,2.3737138509750366,LogViscosity973K
1659600184842,K,Na,O,Pb,Si,X,X,X,X,X,X,X,X,X,X,X,X,0.06666666666666668,0.13333333333333333,0.5333333333333333,0.1,0.16666666666666666,0.0,0.0,0.0,0.0,0.0,0.0,0.0,0.0,0.0,0.0,0.0,0.0,LogViscosity973K,2.3682817220687866,LogViscosity973K
3586000430146,K,O,Si,Zn,Zr,X,X,X,X,X,X,X,X,X,X,X,X,0.09466666666666664,0.6029,0.2438,0.0493,0.00933333333333333,0.0,0.0,0.0,0.0,0.0,0.0,0.0,0.0,0.0,0.0,0.0,0.0,LogViscosity973K,11.451622009277346,LogViscosity973K
3586000430145,K,O,Si,Zn,Zr,X,X,X,X,X,X,X,X,X,X,X,X,0.09953333333333332,0.5994166666666666,0.2453666666666667,0.05245000000000001,0.003233333333333333,0.0,0.0,0.0,0.0,0.0,0.0,0.0,0.0,0.0,0.0,0.0,0.0,LogViscosity973K,9.59719944000244,LogViscosity973K
1659600184846,K,Na,O,Pb,Si,X,X,X,X,X,X,X,X,X,X,X,X,0.1,0.06666666666666668,0.5416666666666666,0.125,0.16666666666666666,0.0,0.0,0.0,0.0,0.0,0.0,0.0,0.0,0.0,0.0,0.0,0.0,LogViscosity973K,2.5267077684402466,LogViscosity973K
3586000430144,K,O,Si,Zn,X,X,X,X,X,X,X,X,X,X,X,X,X,0.10493333333333334,0.6000833333333333,0.2526333333333333,0.042350000000000006,0.0,0.0,0.0,0.0,0.0,0.0,0.0,0.0,0.0,0.0,0.0,0.0,0.0,LogViscosity973K,8.745004177093506,LogViscosity973K
3586000430150,Ca,Na,O,Si,Zn,Zr,X,X,X,X,X,X,X,X,X,X,X,0.0236,0.09146666666666667,0.6047166666666667,0.2461333333333333,0.02505,0.00903333333333333,0.0,0.0,0.0,0.0,0.0,0.0,0.0,0.0,0.0,0.0,0.0,LogViscosity973K,7.8432350158691415,LogViscosity973K
3586000430137,Ca,Na,O,Si,Zn,Zr,X,X,X,X,X,X,X,X,X,X,X,0.024,0.09006666666666666,0.606,0.25406666666666666,0.0229,0.0029666666666666665,0.0,0.0,0.0,0.0,0.0,0.0,0.0,0.0,0.0,0.0,0.0,LogViscosity973K,7.07905387878418,LogViscosity973K
4092100469664,Ca,K,Na,O,Si,Zn,Zr,X,X,X,X,X,X,X,X,X,X,0.025,0.0466,0.0524,0.5996166666666666,0.22406666666666664,0.02765,0.02466666666666667,0.0,0.0,0.0,0.0,0.0,0.0,0.0,0.0,0.0,0.0,LogViscosity973K,9.790809631347656,LogViscosity973K
4092100469663,Ca,Na,O,Si,Zn,Zr,X,X,X,X,X,X,X,X,X,X,X,0.025550000000000003,0.1052,0.5965,0.22093333333333331,0.02715,0.02466666666666667,0.0,0.0,0.0,0.0,0.0,0.0,0.0,0.0,0.0,0.0,0.0,LogViscosity973K,9.326350688934326,LogViscosity973K
4092100469658,Ca,Na,O,Si,Zn,Zr,X,X,X,X,X,X,X,X,X,X,X,0.02565,0.1052,0.5962166666666667,0.2269666666666667,0.0279,0.01806666666666666,0.0,0.0,0.0,0.0,0.0,0.0,0.0,0.0,0.0,0.0,0.0,LogViscosity973K,8.33099031448364,LogViscosity973K
4092100469660,Ca,K,Na,O,Si,Zn,Zr,X,X,X,X,X,X,X,X,X,X,0.0259,0.04786666666666667,0.05213333333333334,0.5986499999999999,0.22946666666666665,0.02815,0.017833333333333333,0.0,0.0,0.0,0.0,0.0,0.0,0.0,0.0,0.0,0.0,LogViscosity973K,8.771019935607912,LogViscosity973K
50100023517,Ca,Mg,Na,O,Si,X,X,X,X,X,X,X,X,X,X,X,X,0.0321967803219678,0.03084691530846915,0.1005899410058994,0.5953571309535712,0.2410092324100923,0.0,0.0,0.0,0.0,0.0,0.0,0.0,0.0,0.0,0.0,0.0,0.0,LogViscosity973K,6.742283821105957,LogViscosity973K
3586000430140,Ca,K,O,Si,X,X,X,X,X,X,X,X,X,X,X,X,X,0.0421,0.09986666666666667,0.6026999999999999,0.2553333333333333,0.0,0.0,0.0,0.0,0.0,0.0,0.0,0.0,0.0,0.0,0.0,0.0,0.0,LogViscosity973K,8.504766464233397,LogViscosity973K
3586000430135,Ca,K,Na,O,Si,Zr,X,X,X,X,X,X,X,X,X,X,X,0.04305,0.04906666666666666,0.05093333333333333,0.6023166666666665,0.2514666666666666,0.0031666666666666666,0.0,0.0,0.0,0.0,0.0,0.0,0.0,0.0,0.0,0.0,0.0,LogViscosity973K,7.492253303527832,LogViscosity973K
3586000430129,Ca,Na,O,Si,Zr,X,X,X,X,X,X,X,X,X,X,X,X,0.0489,0.0938,0.6034666666666667,0.23126666666666665,0.022566666666666662,0.0,0.0,0.0,0.0,0.0,0.0,0.0,0.0,0.0,0.0,0.0,0.0,LogViscosity973K,9.891456127166748,LogViscosity973K
4092100469656,Ca,K,Na,O,Si,Zr,X,X,X,X,X,X,X,X,X,X,X,0.04985,0.04593333333333333,0.051599999999999986,0.6012833333333333,0.23426666666666665,0.017066666666666667,0.0,0.0,0.0,0.0,0.0,0.0,0.0,0.0,0.0,0.0,0.0,LogViscosity973K,8.962797164916992,LogViscosity973K
3586000430143,Ca,K,O,Si,Zr,X,X,X,X,X,X,X,X,X,X,X,X,0.0503,0.10293333333333332,0.5984333333333334,0.2319333333333333,0.016399999999999998,0.0,0.0,0.0,0.0,0.0,0.0,0.0,0.0,0.0,0.0,0.0,0.0,LogViscosity973K,11.64723539352417,LogViscosity973K
3586000430142,Ca,K,O,Si,Zr,X,X,X,X,X,X,X,X,X,X,X,X,0.0504,0.10273333333333333,0.5985,0.2374333333333333,0.010933333333333331,0.0,0.0,0.0,0.0,0.0,0.0,0.0,0.0,0.0,0.0,0.0,0.0,LogViscosity973K,10.300783634185793,LogViscosity973K
3586000430127,Ca,Na,O,Si,Zr,X,X,X,X,X,X,X,X,X,X,X,X,0.05095,0.08946666666666668,0.60495,0.2451,0.009533333333333331,0.0,0.0,0.0,0.0,0.0,0.0,0.0,0.0,0.0,0.0,0.0,0.0,LogViscosity973K,8.104716300964355,LogViscosity973K
3586000430126,Ca,Na,O,Si,Zr,X,X,X,X,X,X,X,X,X,X,X,X,0.05345,0.0924,0.6026499999999999,0.2484,0.0030999999999999995,0.0,0.0,0.0,0.0,0.0,0.0,0.0,0.0,0.0,0.0,0.0,0.0,LogViscosity973K,7.33428430557251,LogViscosity973K
41000022192,Ba,Na,O,Si,X,X,X,X,X,X,X,X,X,X,X,X,X,0.05,0.2,0.5499999999999999,0.2,0.0,0.0,0.0,0.0,0.0,0.0,0.0,0.0,0.0,0.0,0.0,0.0,0.0,LogViscosity973K,3.92561411857605,LogViscosity973K
41000022196,Ba,Na,O,Si,X,X,X,X,X,X,X,X,X,X,X,X,X,0.1,0.13333333333333333,0.5666666666666667,0.2,0.0,0.0,0.0,0.0,0.0,0.0,0.0,0.0,0.0,0.0,0.0,0.0,0.0,LogViscosity973K,4.511963844299316,LogViscosity973K
2908800382085,B,Ca,K,Na,O,P,Si,X,X,X,X,X,X,X,X,X,X,0.01084,0.11195,0.03333333333333333,0.06753333333333332,0.577952857142857,0.005057142857142857,0.1933333333333333,0.0,0.0,0.0,0.0,0.0,0.0,0.0,0.0,0.0,0.0,LogViscosity973K,6.610173225402832,LogViscosity973K
27300020887,B,K,O,Si,X,X,X,X,X,X,X,X,X,X,X,X,X,0.0668,0.11133333333333333,0.5998666666666665,0.222,0.0,0.0,0.0,0.0,0.0,0.0,0.0,0.0,0.0,0.0,0.0,0.0,0.0,LogViscosity973K,8.401552200317385,LogViscosity973K
1009400041321,B,Ba,La,O,X,X,X,X,X,X,X,X,X,X,X,X,X,0.29600000000000004,0.02,0.08800000000000001,0.5960000000000001,0.0,0.0,0.0,0.0,0.0,0.0,0.0,0.0,0.0,0.0,0.0,0.0,0.0,LogViscosity973K,7.253494262695312,LogViscosity973K
1009400041324,B,Ba,La,O,X,X,X,X,X,X,X,X,X,X,X,X,X,0.29600000000000004,0.08,0.040000000000000015,0.5840000000000001,0.0,0.0,0.0,0.0,0.0,0.0,0.0,0.0,0.0,0.0,0.0,0.0,0.0,LogViscosity973K,6.705196857452393,LogViscosity973K
176300110639,As,B,Ca,K,Mg,Na,O,Si,X,X,X,X,X,X,X,X,X,0.0002560153609216553,0.028321699301958117,0.00755045302718163,0.0503363535145442,0.003450207012420745,0.05206979085411792,0.6070337553586549,0.2509817255702009,0.0,0.0,0.0,0.0,0.0,0.0,0.0,0.0,0.0,LogViscosity973K,7.128844261169434,LogViscosity973K
3989500471468,Al,B,Ce,K,Li,Na,O,Si,Ti,Zn,X,X,X,X,X,X,X,0.0012,0.06720000000000001,0.0003333333333333333,0.0013333333333333333,0.06266666666666666,0.07200000000000001,0.5732666666666666,0.16666666666666666,0.01333333333333333,0.042,0.0,0.0,0.0,0.0,0.0,0.0,0.0,LogViscosity973K,3.8990573883056636,LogViscosity973K
3989500471467,Al,B,Ce,K,Li,Na,O,Si,Ti,Zn,X,X,X,X,X,X,X,0.0012,0.07120000000000001,0.0003333333333333333,0.0013333333333333333,0.057333333333333326,0.07733333333333332,0.5726,0.16333333333333333,0.01333333333333333,0.042,0.0,0.0,0.0,0.0,0.0,0.0,0.0,LogViscosity973K,3.877142906188965,LogViscosity973K
3989500471466,Al,B,Ce,K,Li,Na,O,Si,Ti,Zn,X,X,X,X,X,X,X,0.0012,0.07120000000000001,0.0003333333333333333,0.0013333333333333333,0.06266666666666666,0.07200000000000001,0.5726,0.16333333333333333,0.01333333333333333,0.042,0.0,0.0,0.0,0.0,0.0,0.0,0.0,LogViscosity973K,3.846043109893799,LogViscosity973K
3989500471465,Al,B,Ce,K,Li,Na,O,Si,Ti,Zn,X,X,X,X,X,X,X,0.0012,0.07120000000000001,0.0003333333333333333,0.0013333333333333333,0.06266666666666666,0.07200000000000001,0.5726,0.16666666666666666,0.009999999999999998,0.042,0.0,0.0,0.0,0.0,0.0,0.0,0.0,LogViscosity973K,3.9095849990844727,LogViscosity973K
3989500471464,Al,B,Ce,K,Li,Na,O,Si,Ti,Zn,X,X,X,X,X,X,X,0.0012,0.07120000000000001,0.0003333333333333333,0.0013333333333333333,0.06266666666666666,0.07200000000000001,0.5726,0.16999999999999998,0.006666666666666665,0.042,0.0,0.0,0.0,0.0,0.0,0.0,0.0,LogViscosity973K,3.9745640754699703,LogViscosity973K
3989500471471,Al,B,Ba,Ce,Li,Na,O,Si,Ti,Zn,X,X,X,X,X,X,X,0.0024,0.06752000000000001,0.0085,0.0003333333333333333,0.0566,0.07193333333333332,0.57493,0.1681666666666667,0.010666666666666666,0.03895,0.0,0.0,0.0,0.0,0.0,0.0,0.0,LogViscosity973K,4.0645296573638925,LogViscosity973K
3989500471460,Al,B,Ce,K,Li,Na,O,Si,Ti,Zn,X,X,X,X,X,X,X,0.0024,0.07048000000000001,0.0003333333333333333,0.008666666666666666,0.05606666666666667,0.06406666666666666,0.5746033333333335,0.16650000000000004,0.010333333333333332,0.04655,0.0,0.0,0.0,0.0,0.0,0.0,0.0,LogViscosity973K,3.9706516265869136,LogViscosity973K
3989500471472,Al,B,Ce,Li,Na,O,Si,Ti,Zn,X,X,X,X,X,X,X,X,0.002400000000000001,0.07328000000000004,0.0003333333333333334,0.05540000000000001,0.0800666666666667,0.5743033333333336,0.1678333333333334,0.010333333333333337,0.03605000000000001,0.0,0.0,0.0,0.0,0.0,0.0,0.0,0.0,LogViscosity973K,4.016203880310059,LogViscosity973K
3989500471461,Al,B,Ce,K,Li,Na,O,Si,Ti,Zn,X,X,X,X,X,X,X,0.0028,0.0728,0.0003333333333333333,0.018000000000000002,0.05666666666666668,0.054666666666666655,0.5739,0.16366666666666665,0.010666666666666666,0.046500000000000014,0.0,0.0,0.0,0.0,0.0,0.0,0.0,LogViscosity973K,3.896053314208984,LogViscosity973K
2717800310723,Al,Ba,Fe,K,Na,O,Sb,Si,Sr,Ti,X,X,X,X,X,X,X,0.003040273624626217,0.004000360032402917,6.400576051844666e-05,0.029202628236541288,0.04120370833375003,0.6285178999443282,0.00016801512136092252,0.29035946568524496,0.0032002880259223328,0.00024335523530451074,0.0,0.0,0.0,0.0,0.0,0.0,0.0,LogViscosity973K,7.587671756744385,LogViscosity973K
3989500471469,Al,B,Ce,K,Li,Na,O,Si,Ti,Zn,X,X,X,X,X,X,X,0.0032,0.07120000000000001,0.0003333333333333333,0.0013333333333333333,0.06266666666666666,0.07200000000000001,0.5730999999999999,0.16333333333333333,0.01333333333333333,0.0395,0.0,0.0,0.0,0.0,0.0,0.0,0.0,LogViscosity973K,3.9095849990844727,LogViscosity973K
2717800310715,Al,As,Ba,Ca,Ce,K,Li,Mg,Na,O,Pb,Sb,Si,Sr,Ti,Zn,Zr,0.003479269353435778,0.0003719218964017555,0.0042990971895901856,0.018796052828905927,2.6661067842419753e-05,0.02792746856493469,0.007331793656665434,0.01164755401365713,0.06525296354432235,0.5996154140963729,0.0043490866917947225,0.0006398656282180742,0.2405161582734292,0.003149338638885834,0.0013997060617270368,0.0058987612601353705,0.005298887233680927,LogViscosity973K,6.5989251136779785,LogViscosity973K
3989500471470,Al,B,Ce,K,Li,Na,O,Si,Ti,Zn,X,X,X,X,X,X,X,0.0036000000000000008,0.0676,0.0003333333333333333,0.0013333333333333333,0.06266666666666666,0.07200000000000001,0.5728000000000001,0.16400000000000006,0.013666666666666664,0.042,0.0,0.0,0.0,0.0,0.0,0.0,0.0,LogViscosity973K,3.87668514251709,LogViscosity973K
3989500471462,Al,B,Ce,K,Li,Na,O,Si,Ti,Zn,X,X,X,X,X,X,X,0.0036000000000000008,0.0704,0.0003333333333333333,0.006666666666666665,0.055999999999999994,0.06733333333333333,0.5740000000000001,0.16766666666666666,0.008,0.046,0.0,0.0,0.0,0.0,0.0,0.0,0.0,LogViscosity973K,3.9783873558044434,LogViscosity973K
764800132584,Al,B,Ca,K,Na,O,Si,Zn,Zr,X,X,X,X,X,X,X,X,0.0037192561487702468,0.032553489302139575,0.013197360527894421,0.013130707191894951,0.01692994734386456,0.6391255082316869,0.2708791575018329,0.00619876024795041,0.004265813503965873,0.0,0.0,0.0,0.0,0.0,0.0,0.0,0.0,LogViscosity973K,9.56356430053711,LogViscosity973K
2856600366194,Al,Ba,Ce,K,Li,Na,O,Si,Zn,Zr,X,X,X,X,X,X,X,0.0040403232258580685,0.008450676054084325,0.0008667360055471103,0.033869376216763995,0.02453529615702589,0.04033656025815398,0.6018881510520839,0.25008667360055464,0.0357528602288183,0.00017334720110942202,0.0,0.0,0.0,0.0,0.0,0.0,0.0,LogViscosity973K,6.137670040130615,LogViscosity973K
764800132575,Al,B,Ba,Ca,K,Mg,Na,O,Si,Zr,X,X,X,X,X,X,X,0.0040404040404040395,0.05092509250925092,0.0033503350335033497,0.016451645164516443,0.0122012201220122,0.014751475147514747,0.006734006734006732,0.6365203186985362,0.2532586591992532,0.0017668433510017664,0.0,0.0,0.0,0.0,0.0,0.0,0.0,LogViscosity973K,9.695054054260254,LogViscosity973K
2856600366188,Al,Ba,Ce,K,Li,Na,O,Si,Zn,Zr,X,X,X,X,X,X,X,0.0041197116201865894,0.014898957073004891,0.0008999370044096912,0.03419760616756826,0.0247982641215115,0.040797144199905995,0.6030844507551137,0.2530156222397765,0.02409831311808173,8.999370044096913e-05,0.0,0.0,0.0,0.0,0.0,0.0,0.0,LogViscosity973K,6.165099143981934,LogViscosity973K
2856600366191,Al,Ba,Ce,K,Li,Na,O,Si,Zn,Zr,X,X,X,X,X,X,X,0.004119464469618949,0.014948056752622159,0.0008998830152080231,0.03426221257903138,0.024796776419065518,0.040794696689430365,0.6030382716913467,0.25286712727345445,0.02409686740723706,0.0001766437029852785,0.0,0.0,0.0,0.0,0.0,0.0,0.0,LogViscosity973K,6.165099143981934,LogViscosity973K
2856600366196,Al,B,Ba,Ce,K,Li,Na,O,Si,Zn,Zr,X,X,X,X,X,X,0.004120288420189413,0.001880131609212645,0.014951046573260131,0.0009000630044103088,0.03426906550125175,0.024801736121528514,0.040802856199934,0.6027121898532896,0.25128425656462616,0.024101687118098267,0.00017667903419906058,0.0,0.0,0.0,0.0,0.0,0.0,LogViscosity973K,6.1234493255615225,LogViscosity973K
995000087245,Al,Ca,Li,Mg,Na,O,Si,X,X,X,X,X,X,X,X,X,X,0.004479552044795521,0.03404659534046595,0.0610605606106056,0.0197980201979802,0.0931906809319068,0.5708462487084625,0.21657834216578345,0.0,0.0,0.0,0.0,0.0,0.0,0.0,0.0,0.0,0.0,LogViscosity973K,4.781782150268555,LogViscosity973K
994900087221,Al,B,Ca,K,Li,Mg,Na,O,Si,X,X,X,X,X,X,X,X,0.0047195280471952795,0.0337966203379662,0.0352964703529647,0.011465520114655198,0.0267973202679732,0.018598140185981403,0.0961903809619038,0.5750558277505582,0.1980801919808019,0.0,0.0,0.0,0.0,0.0,0.0,0.0,0.0,LogViscosity973K,4.628834247589111,LogViscosity973K
3989500471463,Al,B,Ba,Ca,K,Li,Na,O,Si,Ti,Zn,X,X,X,X,X,X,0.0047995200479952005,0.07335266473352664,0.003999600039995999,0.005499450054994499,0.0180648601806486,0.0567943205679432,0.0547945205479452,0.5739659367396595,0.16298370162983702,0.010698930106989298,0.03504649535046495,0.0,0.0,0.0,0.0,0.0,0.0,LogViscosity973K,4.016528129577637,LogViscosity973K
764800132587,Al,B,Ca,K,Na,O,Si,Zn,Zr,X,X,X,X,X,X,X,X,0.00496,0.03636,0.01325,0.015466666666666663,0.015,0.6380633333333333,0.26643333333333336,0.0062,0.004266666666666667,0.0,0.0,0.0,0.0,0.0,0.0,0.0,0.0,LogViscosity973K,9.366634368896484,LogViscosity973K
764800132582,Al,B,Ca,K,Na,O,Si,Zn,Zr,X,X,X,X,X,X,X,X,0.00496,0.04004,0.01355,0.013466666666666663,0.01633333333333333,0.6371499999999999,0.2624333333333333,0.0078,0.004266666666666667,0.0,0.0,0.0,0.0,0.0,0.0,0.0,0.0,LogViscosity973K,9.3001070022583,LogViscosity973K
2856600366189,Al,Ba,Ce,K,Li,Mg,Na,O,Si,Sr,Zr,X,X,X,X,X,X,0.005079898402031959,0.015599688006239875,0.0008666493336799929,0.02239955200895981,0.0245328426764798,0.01604967900641987,0.048665693352799605,0.6026879462410749,0.24959500809983795,0.014349713005739884,0.00017332986673599857,0.0,0.0,0.0,0.0,0.0,0.0,LogViscosity973K,6.113250255584718,LogViscosity973K
2856600366190,Al,Ba,Ce,K,Li,Na,O,Si,Sr,Zn,Zr,X,X,X,X,X,X,0.005119846404607864,0.015749527514174574,0.0008999730008099756,0.02259932202033939,0.024732591355592668,0.049131859377552,0.6036818895433137,0.25195910789342985,0.0018999430017099484,0.02404927852164435,0.00017666136682566183,0.0,0.0,0.0,0.0,0.0,0.0,LogViscosity973K,6.125430583953857,LogViscosity973K
554200006163,Al,B,K,Na,O,Si,X,X,X,X,X,X,X,X,X,X,X,0.00536,0.04556,0.0026,0.02466666666666667,0.6445466666666666,0.27726666666666666,0.0,0.0,0.0,0.0,0.0,0.0,0.0,0.0,0.0,0.0,0.0,LogViscosity973K,8.435083389282228,LogViscosity973K
764800132586,Al,B,Ca,K,Na,O,Si,Zn,Zr,X,X,X,X,X,X,X,X,0.006239376062393761,0.03643635636436356,0.013298670132986702,0.016131720161317198,0.013665300136653001,0.6381395193813952,0.2655401126554011,0.00624937506249375,0.0042995700429957,0.0,0.0,0.0,0.0,0.0,0.0,0.0,0.0,LogViscosity973K,9.523734092712402,LogViscosity973K
764800132588,Al,B,Ca,K,Na,O,Si,Zn,Zr,X,X,X,X,X,X,X,X,0.006239376062393761,0.03651634836516349,0.013298670132986702,0.017998200179982,0.013665300136653001,0.6371929473719296,0.2645402126454021,0.00624937506249375,0.0042995700429957,0.0,0.0,0.0,0.0,0.0,0.0,0.0,0.0,LogViscosity973K,9.597156524658203,LogViscosity973K
764800132589,Al,B,Ca,K,Na,O,Si,Zn,Zr,X,X,X,X,X,X,X,X,0.006239376062393761,0.03655634436556345,0.013348665133486648,0.0191314201913142,0.013665300136652994,0.6366030063660301,0.2639069426390694,0.00624937506249375,0.0042995700429957,0.0,0.0,0.0,0.0,0.0,0.0,0.0,0.0,LogViscosity973K,9.548114776611328,LogViscosity973K
764800132590,Al,B,Ca,K,Na,O,Si,Zn,Zr,X,X,X,X,X,X,X,X,0.006239376062393762,0.04015598440155986,0.013298670132986705,0.0157317601573176,0.0157317601573176,0.6366863313668633,0.2616071726160717,0.00624937506249375,0.0042995700429957024,0.0,0.0,0.0,0.0,0.0,0.0,0.0,0.0,LogViscosity973K,9.551626205444336,LogViscosity973K
764800132592,Al,B,Ca,K,Na,O,Si,Zn,Zr,X,X,X,X,X,X,X,X,0.006239999999999999,0.03659999999999999,0.01335,0.02053333333333333,0.013666666666666669,0.6358933333333332,0.2631666666666666,0.00625,0.004299999999999999,0.0,0.0,0.0,0.0,0.0,0.0,0.0,0.0,LogViscosity973K,9.296975135803224,LogViscosity973K
1732000134581,Al,B,Ca,K,Na,O,Si,Ti,Zn,Zr,X,X,X,X,X,X,X,0.006959304069593043,0.036716328367163285,0.015248475152484753,0.0161317201613172,0.023797620237976214,0.6325234143252342,0.2597406925974069,0.0005332800053328001,0.005449455054494553,0.0028997100289971005,0.0,0.0,0.0,0.0,0.0,0.0,0.0,LogViscosity973K,9.398571968078613,LogViscosity973K
1732000134582,Al,B,Ca,K,Na,O,Si,Ti,Zn,Zr,X,X,X,X,X,X,X,0.007239348458638724,0.0404763571278585,0.015298623123918846,0.017065130804894225,0.014998650121489066,0.6354994717142124,0.2594766471017608,0.0002633096354661414,0.006249437550620443,0.0034330243611408306,0.0,0.0,0.0,0.0,0.0,0.0,0.0,LogViscosity973K,9.55296230316162,LogViscosity973K
764800132597,Al,B,Ca,K,Na,O,Si,Zn,Zr,X,X,X,X,X,X,X,X,0.0072392760723927595,0.040515948405159485,0.0152984701529847,0.0170649601706496,0.0115988401159884,0.6371929473719296,0.2614071926140719,0.00624937506249375,0.0034329900343298995,0.0,0.0,0.0,0.0,0.0,0.0,0.0,0.0,LogViscosity973K,9.426173210144043,LogViscosity973K
764800132596,Al,B,Ca,K,Na,O,Si,Zn,Zr,X,X,X,X,X,X,X,X,0.007240000000000002,0.04052,0.0153,0.017066666666666667,0.015,0.63549,0.2597,0.00625,0.003433333333333333,0.0,0.0,0.0,0.0,0.0,0.0,0.0,0.0,LogViscosity973K,9.167442321777344,LogViscosity973K
764800132594,Al,B,Ca,K,Na,O,Si,Zn,Zr,X,X,X,X,X,X,X,X,0.00724072407240724,0.04036403640364036,0.0153015301530153,0.01866853352001866,0.013668033470013665,0.6353802046871353,0.25969263593025965,0.00625062506250625,0.003433676701003433,0.0,0.0,0.0,0.0,0.0,0.0,0.0,0.0,LogViscosity973K,9.222813606262207,LogViscosity973K
764800132593,Al,B,Ca,K,Na,O,Si,Zn,Zr,X,X,X,X,X,X,X,X,0.00724072407240724,0.0404040404040404,0.015301530153015303,0.019135246858019136,0.013668033470013666,0.6351401806847351,0.2594259425942594,0.006250625062506251,0.003433676701003434,0.0,0.0,0.0,0.0,0.0,0.0,0.0,0.0,LogViscosity973K,9.131609916687012,LogViscosity973K
764800132591,Al,B,Ca,K,Na,O,Si,Zn,Zr,X,X,X,X,X,X,X,X,0.00872,0.036479999999999985,0.017,0.012133333333333331,0.0208,0.6349166666666665,0.2593999999999999,0.00625,0.004299999999999999,0.0,0.0,0.0,0.0,0.0,0.0,0.0,0.0,LogViscosity973K,9.344491004943848,LogViscosity973K
571000089364,Al,B,Na,O,Si,X,X,X,X,X,X,X,X,X,X,X,X,0.009680968096809682,0.08220822082208225,0.09127579424609128,0.6057139047238058,0.21112111211121112,0.0,0.0,0.0,0.0,0.0,0.0,0.0,0.0,0.0,0.0,0.0,0.0,LogViscosity973K,6.52680516242981,LogViscosity973K
2717800310707,Al,As,Ba,Ca,Fe,K,Li,Na,O,Pb,Sb,Si,Sr,Ti,X,X,X,0.010320103201032013,0.00028800288002880025,0.03095030950309503,0.021150211502115025,3.600036000360003e-05,0.029333626669600037,0.008600086000860008,0.07253405867392007,0.5793271266045993,0.004650046500465004,0.00018800188001880019,0.20823541568749016,0.03415034150341504,0.00023666903335700014,0.0,0.0,0.0,LogViscosity973K,6.412500858306885,LogViscosity973K
200400110662,Al,As,B,Ba,Ca,O,Si,Zn,X,X,X,X,X,X,X,X,X,0.016278372162783727,0.0008399160083991603,0.08923107689231075,0.09994000599940003,0.012598740125987402,0.6090457620904576,0.16491684164916842,0.00714928507149285,0.0,0.0,0.0,0.0,0.0,0.0,0.0,0.0,0.0,LogViscosity973K,8.927018642425537,LogViscosity973K
944600067776,Al,Ba,Ca,Ge,K,Li,Mg,Na,O,Si,Sr,X,X,X,X,X,X,0.01672,0.0116,0.02535,0.04526666666666666,0.0402,0.0634,0.0132,0.045799999999999993,0.56333,0.14773333333333333,0.0274,0.0,0.0,0.0,0.0,0.0,0.0,LogViscosity973K,4.881370067596436,LogViscosity973K
957500088260,Al,B,Na,O,Si,X,X,X,X,X,X,X,X,X,X,X,X,0.0344,0.1084,0.22233333333333333,0.5317000000000001,0.10316666666666666,0.0,0.0,0.0,0.0,0.0,0.0,0.0,0.0,0.0,0.0,0.0,0.0,LogViscosity973K,3.812169075012207,LogViscosity973K
2952900369112,Al,Ba,Li,Na,O,Sb,Si,Sr,Zr,X,X,X,X,X,X,X,X,0.04191497020357557,0.0029496460424749023,0.050260635390419806,0.07272460638056764,0.5957405111386633,8.798944126704793e-05,0.2267394579317148,0.0043494780626324855,0.00523270540868429,0.0,0.0,0.0,0.0,0.0,0.0,0.0,0.0,LogViscosity973K,6.718822002410889,LogViscosity973K
4323200499933,Al,Mg,Na,O,P,Si,Sn,Zn,X,X,X,X,X,X,X,X,X,0.04776,0.00010000000000000002,0.1118666666666667,0.5956566666666666,0.0068000000000000005,0.213,0.0001666666666666667,0.02465,0.0,0.0,0.0,0.0,0.0,0.0,0.0,0.0,0.0,LogViscosity973K,10.297080993652344,LogViscosity973K
4323200499940,Al,Li,Mg,Na,O,P,Si,Sn,Zn,X,X,X,X,X,X,X,X,0.05035496450354965,0.019131420191314204,9.999000099990004e-05,0.0935906409359064,0.5957018583855901,0.007027868641707258,0.21187881211878812,0.00016665000166650004,0.02204779522047796,0.0,0.0,0.0,0.0,0.0,0.0,0.0,0.0,LogViscosity973K,10.135324478149414,LogViscosity973K
4323200499942,Al,Li,Mg,Na,O,P,Si,Sn,Zn,X,X,X,X,X,X,X,X,0.0514,0.009466666666666668,0.0001,0.1032,0.5960333333333332,0.006999999999999999,0.21203333333333327,0.00016666666666666666,0.0206,0.0,0.0,0.0,0.0,0.0,0.0,0.0,0.0,LogViscosity973K,9.86229133605957,LogViscosity973K
24200020284,Al,Ca,K,Na,O,Si,X,X,X,X,X,X,X,X,X,X,X,0.064,0.04,0.064,0.042666666666666665,0.5893333333333333,0.2,0.0,0.0,0.0,0.0,0.0,0.0,0.0,0.0,0.0,0.0,0.0,LogViscosity973K,11.608858108520508,LogViscosity973K
24200020285,Al,Ca,K,Na,O,Si,X,X,X,X,X,X,X,X,X,X,X,0.064,0.04,0.042666666666666665,0.064,0.5893333333333333,0.2,0.0,0.0,0.0,0.0,0.0,0.0,0.0,0.0,0.0,0.0,0.0,LogViscosity973K,10.889063835144043,LogViscosity973K
24200020286,Al,Ca,Na,O,Si,X,X,X,X,X,X,X,X,X,X,X,X,0.064,0.04,0.10666666666666666,0.5893333333333333,0.2,0.0,0.0,0.0,0.0,0.0,0.0,0.0,0.0,0.0,0.0,0.0,0.0,LogViscosity973K,10.872303009033203,LogViscosity973K
26500020640,Al,Ca,K,Mg,Na,O,Si,X,X,X,X,X,X,X,X,X,X,0.00356,0.04945,0.0862,0.02695,0.004666666666666665,0.5951733333333333,0.23399999999999999,0.0,0.0,0.0,0.0,0.0,0.0,0.0,0.0,0.0,0.0,LogViscosity973K,9.865492820739746,LogViscosity973K
27100020691,B,Na,O,Si,X,X,X,X,X,X,X,X,X,X,X,X,X,0.0352,0.05866666666666667,0.6314666666666666,0.2746666666666667,0.0,0.0,0.0,0.0,0.0,0.0,0.0,0.0,0.0,0.0,0.0,0.0,0.0,LogViscosity973K,9.004817008972168,LogViscosity973K
27100020692,B,Na,O,Si,X,X,X,X,X,X,X,X,X,X,X,X,X,0.0452,0.07533333333333334,0.6214666666666667,0.258,0.0,0.0,0.0,0.0,0.0,0.0,0.0,0.0,0.0,0.0,0.0,0.0,0.0,LogViscosity973K,8.397241592407228,LogViscosity973K
27100020696,B,Na,O,Si,X,X,X,X,X,X,X,X,X,X,X,X,X,0.040000000000000015,0.08933333333333332,0.6153333333333333,0.2553333333333333,0.0,0.0,0.0,0.0,0.0,0.0,0.0,0.0,0.0,0.0,0.0,0.0,0.0,LogViscosity973K,7.923057556152344,LogViscosity973K
27100020700,B,Na,O,Si,X,X,X,X,X,X,X,X,X,X,X,X,X,0.1176,0.06999999999999999,0.6120666666666665,0.2003333333333333,0.0,0.0,0.0,0.0,0.0,0.0,0.0,0.0,0.0,0.0,0.0,0.0,0.0,LogViscosity973K,7.605437278747559,LogViscosity973K
27200020702,B,Na,O,Si,X,X,X,X,X,X,X,X,X,X,X,X,X,0.040000000000000015,0.06666666666666668,0.6266666666666667,0.26666666666666666,0.0,0.0,0.0,0.0,0.0,0.0,0.0,0.0,0.0,0.0,0.0,0.0,0.0,LogViscosity973K,8.138083457946776,LogViscosity973K
27200020703,B,Na,O,Si,X,X,X,X,X,X,X,X,X,X,X,X,X,0.1,0.06666666666666668,0.6166666666666667,0.21666666666666667,0.0,0.0,0.0,0.0,0.0,0.0,0.0,0.0,0.0,0.0,0.0,0.0,0.0,LogViscosity973K,7.62601375579834,LogViscosity973K
27200020711,B,Na,O,Si,X,X,X,X,X,X,X,X,X,X,X,X,X,0.052000000000000005,0.08666666666666667,0.6146666666666666,0.24666666666666665,0.0,0.0,0.0,0.0,0.0,0.0,0.0,0.0,0.0,0.0,0.0,0.0,0.0,LogViscosity973K,7.9639015197753915,LogViscosity973K
27200020712,B,Na,O,Si,X,X,X,X,X,X,X,X,X,X,X,X,X,0.047200000000000006,0.08800000000000001,0.6148,0.25,0.0,0.0,0.0,0.0,0.0,0.0,0.0,0.0,0.0,0.0,0.0,0.0,0.0,LogViscosity973K,7.88786506652832,LogViscosity973K
27200020715,B,Na,O,Si,X,X,X,X,X,X,X,X,X,X,X,X,X,0.0364,0.09066666666666667,0.6152666666666667,0.2576666666666667,0.0,0.0,0.0,0.0,0.0,0.0,0.0,0.0,0.0,0.0,0.0,0.0,0.0,LogViscosity973K,7.525736808776855,LogViscosity973K
27200020719,B,Na,O,Si,X,X,X,X,X,X,X,X,X,X,X,X,X,0.06,0.1,0.6066666666666666,0.2333333333333333,0.0,0.0,0.0,0.0,0.0,0.0,0.0,0.0,0.0,0.0,0.0,0.0,0.0,LogViscosity973K,7.312997817993164,LogViscosity973K
27200020720,B,Na,O,Si,X,X,X,X,X,X,X,X,X,X,X,X,X,0.1,0.1,0.6,0.2,0.0,0.0,0.0,0.0,0.0,0.0,0.0,0.0,0.0,0.0,0.0,0.0,0.0,LogViscosity973K,5.862691402435303,LogViscosity973K
27200020722,B,Na,O,Si,X,X,X,X,X,X,X,X,X,X,X,X,X,0.08000000000000003,0.10666666666666666,0.6,0.21333333333333326,0.0,0.0,0.0,0.0,0.0,0.0,0.0,0.0,0.0,0.0,0.0,0.0,0.0,LogViscosity973K,6.508156299591064,LogViscosity973K
27200020724,B,Na,O,Si,X,X,X,X,X,X,X,X,X,X,X,X,X,0.06999999999999999,0.11,0.6,0.22,0.0,0.0,0.0,0.0,0.0,0.0,0.0,0.0,0.0,0.0,0.0,0.0,0.0,LogViscosity973K,7.0747175216674805,LogViscosity973K
27200020725,B,Na,O,Si,X,X,X,X,X,X,X,X,X,X,X,X,X,0.0668,0.11133333333333333,0.5998666666666665,0.222,0.0,0.0,0.0,0.0,0.0,0.0,0.0,0.0,0.0,0.0,0.0,0.0,0.0,LogViscosity973K,7.140537261962893,LogViscosity973K
27200020726,B,Na,O,Si,X,X,X,X,X,X,X,X,X,X,X,X,X,0.06,0.11333333333333336,0.6000000000000001,0.2266666666666667,0.0,0.0,0.0,0.0,0.0,0.0,0.0,0.0,0.0,0.0,0.0,0.0,0.0,LogViscosity973K,7.4461708068847665,LogViscosity973K
27200020727,B,Na,O,Si,X,X,X,X,X,X,X,X,X,X,X,X,X,0.057200000000000015,0.11400000000000003,0.6001333333333333,0.22866666666666666,0.0,0.0,0.0,0.0,0.0,0.0,0.0,0.0,0.0,0.0,0.0,0.0,0.0,LogViscosity973K,6.651299476623535,LogViscosity973K
27200020728,B,Na,O,Si,X,X,X,X,X,X,X,X,X,X,X,X,X,0.05,0.11666666666666665,0.6,0.2333333333333333,0.0,0.0,0.0,0.0,0.0,0.0,0.0,0.0,0.0,0.0,0.0,0.0,0.0,LogViscosity973K,6.905161380767822,LogViscosity973K
27200020734,B,Na,O,Si,X,X,X,X,X,X,X,X,X,X,X,X,X,0.0252,0.12466666666666665,0.6001333333333333,0.25,0.0,0.0,0.0,0.0,0.0,0.0,0.0,0.0,0.0,0.0,0.0,0.0,0.0,LogViscosity973K,6.288662910461426,LogViscosity973K
27200020738,B,Na,O,Si,X,X,X,X,X,X,X,X,X,X,X,X,X,0.0124,0.1293333333333333,0.5999333333333332,0.2583333333333333,0.0,0.0,0.0,0.0,0.0,0.0,0.0,0.0,0.0,0.0,0.0,0.0,0.0,LogViscosity973K,5.93485689163208,LogViscosity973K
27300020883,B,K,O,Si,X,X,X,X,X,X,X,X,X,X,X,X,X,0.040000000000000015,0.06666666666666668,0.6266666666666667,0.26666666666666666,0.0,0.0,0.0,0.0,0.0,0.0,0.0,0.0,0.0,0.0,0.0,0.0,0.0,LogViscosity973K,10.549659729003906,LogViscosity973K
27300020884,B,K,O,Si,X,X,X,X,X,X,X,X,X,X,X,X,X,0.0452,0.07533333333333334,0.6214666666666667,0.258,0.0,0.0,0.0,0.0,0.0,0.0,0.0,0.0,0.0,0.0,0.0,0.0,0.0,LogViscosity973K,10.083090782165527,LogViscosity973K
27300020885,B,K,O,Si,X,X,X,X,X,X,X,X,X,X,X,X,X,0.05,0.08333333333333333,0.6166666666666667,0.25,0.0,0.0,0.0,0.0,0.0,0.0,0.0,0.0,0.0,0.0,0.0,0.0,0.0,LogViscosity973K,9.752703666687012,LogViscosity973K
27300020886,B,K,O,Si,X,X,X,X,X,X,X,X,X,X,X,X,X,0.06,0.1,0.6066666666666666,0.2333333333333333,0.0,0.0,0.0,0.0,0.0,0.0,0.0,0.0,0.0,0.0,0.0,0.0,0.0,LogViscosity973K,8.986786842346191,LogViscosity973K
27300020888,B,K,O,Si,X,X,X,X,X,X,X,X,X,X,X,X,X,0.0688,0.11466666666666665,0.5978666666666665,0.21866666666666665,0.0,0.0,0.0,0.0,0.0,0.0,0.0,0.0,0.0,0.0,0.0,0.0,0.0,LogViscosity973K,8.323306083679201,LogViscosity973K
27300020890,B,K,O,Si,X,X,X,X,X,X,X,X,X,X,X,X,X,0.0728,0.12133333333333332,0.5938666666666667,0.212,0.0,0.0,0.0,0.0,0.0,0.0,0.0,0.0,0.0,0.0,0.0,0.0,0.0,LogViscosity973K,7.609936714172362,LogViscosity973K
27300020891,B,K,O,Si,X,X,X,X,X,X,X,X,X,X,X,X,X,0.07600000000000001,0.12666666666666665,0.5906666666666667,0.20666666666666667,0.0,0.0,0.0,0.0,0.0,0.0,0.0,0.0,0.0,0.0,0.0,0.0,0.0,LogViscosity973K,7.444819450378418,LogViscosity973K
27300020900,B,K,O,Si,X,X,X,X,X,X,X,X,X,X,X,X,X,0.040000000000000015,0.15,0.585,0.225,0.0,0.0,0.0,0.0,0.0,0.0,0.0,0.0,0.0,0.0,0.0,0.0,0.0,LogViscosity973K,6.745773792266848,LogViscosity973K
27300020903,B,K,O,Si,X,X,X,X,X,X,X,X,X,X,X,X,X,0.0124,0.1293333333333333,0.5999333333333332,0.2583333333333333,0.0,0.0,0.0,0.0,0.0,0.0,0.0,0.0,0.0,0.0,0.0,0.0,0.0,LogViscosity973K,7.225186347961426,LogViscosity973K
27300020906,B,K,O,Si,X,X,X,X,X,X,X,X,X,X,X,X,X,0.0364,0.12133333333333332,0.5999333333333333,0.2423333333333333,0.0,0.0,0.0,0.0,0.0,0.0,0.0,0.0,0.0,0.0,0.0,0.0,0.0,LogViscosity973K,7.620363235473633,LogViscosity973K
27300020907,B,K,O,Si,X,X,X,X,X,X,X,X,X,X,X,X,X,0.040000000000000015,0.12,0.6,0.24,0.0,0.0,0.0,0.0,0.0,0.0,0.0,0.0,0.0,0.0,0.0,0.0,0.0,LogViscosity973K,7.96254825592041,LogViscosity973K
27300020908,B,K,O,Si,X,X,X,X,X,X,X,X,X,X,X,X,X,0.057200000000000015,0.11400000000000003,0.6001333333333333,0.22866666666666666,0.0,0.0,0.0,0.0,0.0,0.0,0.0,0.0,0.0,0.0,0.0,0.0,0.0,LogViscosity973K,8.564106941223145,LogViscosity973K
27300020909,B,K,O,Si,X,X,X,X,X,X,X,X,X,X,X,X,X,0.06,0.11333333333333336,0.6000000000000001,0.2266666666666667,0.0,0.0,0.0,0.0,0.0,0.0,0.0,0.0,0.0,0.0,0.0,0.0,0.0,LogViscosity973K,8.113937377929688,LogViscosity973K
27300020911,B,K,O,Si,X,X,X,X,X,X,X,X,X,X,X,X,X,0.06999999999999999,0.11,0.6,0.22,0.0,0.0,0.0,0.0,0.0,0.0,0.0,0.0,0.0,0.0,0.0,0.0,0.0,LogViscosity973K,8.441775321960451,LogViscosity973K
27300020912,B,K,O,Si,X,X,X,X,X,X,X,X,X,X,X,X,X,0.0748,0.10866666666666666,0.5998666666666667,0.21666666666666667,0.0,0.0,0.0,0.0,0.0,0.0,0.0,0.0,0.0,0.0,0.0,0.0,0.0,LogViscosity973K,8.378325462341309,LogViscosity973K
27300020922,B,K,O,Si,X,X,X,X,X,X,X,X,X,X,X,X,X,0.047200000000000006,0.08800000000000001,0.6148,0.25,0.0,0.0,0.0,0.0,0.0,0.0,0.0,0.0,0.0,0.0,0.0,0.0,0.0,LogViscosity973K,10.17245388031006,LogViscosity973K
27300020923,B,K,O,Si,X,X,X,X,X,X,X,X,X,X,X,X,X,0.1176,0.06999999999999999,0.6120666666666665,0.2003333333333333,0.0,0.0,0.0,0.0,0.0,0.0,0.0,0.0,0.0,0.0,0.0,0.0,0.0,LogViscosity973K,6.598246574401856,LogViscosity973K
31400021274,Al,Ca,Na,O,Si,X,X,X,X,X,X,X,X,X,X,X,X,0.0232,0.2345,0.03933333333333333,0.5649666666666666,0.13799999999999998,0.0,0.0,0.0,0.0,0.0,0.0,0.0,0.0,0.0,0.0,0.0,0.0,LogViscosity973K,11.561430931091307,LogViscosity973K
39000022062,Ca,Na,O,Si,X,X,X,X,X,X,X,X,X,X,X,X,X,0.0482,0.13573333333333332,0.5827333333333333,0.2333333333333333,0.0,0.0,0.0,0.0,0.0,0.0,0.0,0.0,0.0,0.0,0.0,0.0,0.0,LogViscosity973K,6.056398868560791,LogViscosity973K
39000022063,Al,B,Ca,Mg,O,Si,X,X,X,X,X,X,X,X,X,X,X,0.035960000000000006,0.03668,0.08960000000000003,0.03135,0.6142433333333333,0.19216666666666665,0.0,0.0,0.0,0.0,0.0,0.0,0.0,0.0,0.0,0.0,0.0,LogViscosity973K,10.172565460205078,LogViscosity973K
39000022064,Al,Ca,Fe,K,Mg,Na,O,Si,X,X,X,X,X,X,X,X,X,0.0070803540177008855,0.03705185259262963,0.0003000150007500375,0.0034001700085004244,0.02165108255412771,0.09840492024601227,0.5949664149874161,0.2371451905928629,0.0,0.0,0.0,0.0,0.0,0.0,0.0,0.0,0.0,LogViscosity973K,7.398945808410644,LogViscosity973K
39000022065,Al,Ca,Fe,K,Mg,Na,O,Si,X,X,X,X,X,X,X,X,X,0.01415900886937914,0.0375973681842271,0.00030797844150909435,0.007799454038217322,0.022748407611467198,0.09266018045403487,0.5939104262701611,0.23081717613100414,0.0,0.0,0.0,0.0,0.0,0.0,0.0,0.0,0.0,LogViscosity973K,7.938353538513184,LogViscosity973K
39000022066,Al,Ca,Fe,K,Mg,Na,O,Si,X,X,X,X,X,X,X,X,X,0.02572257225722572,0.03935393539353935,0.0006400640064006401,0.015601560156015597,0.02270227022702269,0.08207487415408206,0.5927492749274925,0.22115544887822108,0.0,0.0,0.0,0.0,0.0,0.0,0.0,0.0,0.0,LogViscosity973K,8.339781761169434,LogViscosity973K
39000022067,Al,B,Ca,K,Na,O,Si,X,X,X,X,X,X,X,X,X,X,0.00988,0.01012,0.038749999999999986,0.034333333333333334,0.06099999999999998,0.6027499999999999,0.24316666666666664,0.0,0.0,0.0,0.0,0.0,0.0,0.0,0.0,0.0,0.0,LogViscosity973K,6.478523254394531,LogViscosity973K
39000022068,Al,Ca,K,Mg,Na,O,Si,X,X,X,X,X,X,X,X,X,X,0.00232,0.0308,0.0050666666666666655,0.02805,0.10306666666666664,0.5925966666666667,0.2381,0.0,0.0,0.0,0.0,0.0,0.0,0.0,0.0,0.0,0.0,LogViscosity973K,6.687082290649414,LogViscosity973K
40300022137,Ca,K,Na,O,Si,X,X,X,X,X,X,X,X,X,X,X,X,0.05,0.06666666666666668,0.06666666666666668,0.5833333333333333,0.2333333333333333,0.0,0.0,0.0,0.0,0.0,0.0,0.0,0.0,0.0,0.0,0.0,0.0,LogViscosity973K,6.0171661376953125,LogViscosity973K
40300022138,K,Na,O,Si,Sr,X,X,X,X,X,X,X,X,X,X,X,X,0.06666666666666668,0.06666666666666668,0.5833333333333334,0.2333333333333333,0.05,0.0,0.0,0.0,0.0,0.0,0.0,0.0,0.0,0.0,0.0,0.0,0.0,LogViscosity973K,5.596704006195068,LogViscosity973K
40300022140,K,Mg,Na,O,Si,X,X,X,X,X,X,X,X,X,X,X,X,0.06666666666666668,0.05,0.06666666666666668,0.5833333333333333,0.2333333333333333,0.0,0.0,0.0,0.0,0.0,0.0,0.0,0.0,0.0,0.0,0.0,0.0,LogViscosity973K,5.912545204162598,LogViscosity973K
40300022141,K,Mn,Na,O,Si,X,X,X,X,X,X,X,X,X,X,X,X,0.06666666666666668,0.05,0.06666666666666668,0.5833333333333333,0.2333333333333333,0.0,0.0,0.0,0.0,0.0,0.0,0.0,0.0,0.0,0.0,0.0,0.0,LogViscosity973K,5.036921977996826,LogViscosity973K
40300022143,Ca,Mg,Na,O,Si,X,X,X,X,X,X,X,X,X,X,X,X,0.05,0.05,0.13333333333333333,0.5666666666666667,0.2,0.0,0.0,0.0,0.0,0.0,0.0,0.0,0.0,0.0,0.0,0.0,0.0,LogViscosity973K,5.112584114074707,LogViscosity973K
40500022147,Mg,Na,O,Si,Zn,X,X,X,X,X,X,X,X,X,X,X,X,0.05,0.13333333333333333,0.5666666666666667,0.2,0.05,0.0,0.0,0.0,0.0,0.0,0.0,0.0,0.0,0.0,0.0,0.0,0.0,LogViscosity973K,5.263946533203125,LogViscosity973K
40600022152,Ca,Mg,Na,O,Si,X,X,X,X,X,X,X,X,X,X,X,X,0.05,0.04,0.10666666666666666,0.5833333333333333,0.22,0.0,0.0,0.0,0.0,0.0,0.0,0.0,0.0,0.0,0.0,0.0,0.0,LogViscosity973K,6.44127893447876,LogViscosity973K
40600022153,Ca,Na,O,Si,Sr,X,X,X,X,X,X,X,X,X,X,X,X,0.05,0.10666666666666666,0.5833333333333334,0.22,0.04,0.0,0.0,0.0,0.0,0.0,0.0,0.0,0.0,0.0,0.0,0.0,0.0,LogViscosity973K,6.32529354095459,LogViscosity973K
40600022154,Ca,Na,O,Si,Zn,X,X,X,X,X,X,X,X,X,X,X,X,0.05,0.10666666666666666,0.5833333333333334,0.22,0.04,0.0,0.0,0.0,0.0,0.0,0.0,0.0,0.0,0.0,0.0,0.0,0.0,LogViscosity973K,6.3436713218688965,LogViscosity973K
41000022182,Ba,Na,O,Si,X,X,X,X,X,X,X,X,X,X,X,X,X,0.0125,0.18333333333333332,0.5708333333333333,0.2333333333333333,0.0,0.0,0.0,0.0,0.0,0.0,0.0,0.0,0.0,0.0,0.0,0.0,0.0,LogViscosity973K,4.884598731994629,LogViscosity973K
41000022183,Ba,Na,O,Si,X,X,X,X,X,X,X,X,X,X,X,X,X,0.025,0.16666666666666666,0.575,0.2333333333333333,0.0,0.0,0.0,0.0,0.0,0.0,0.0,0.0,0.0,0.0,0.0,0.0,0.0,LogViscosity973K,4.907684803009033,LogViscosity973K
41000022184,Ba,Na,O,Si,X,X,X,X,X,X,X,X,X,X,X,X,X,0.033,0.15599999999999994,0.5776666666666666,0.2333333333333333,0.0,0.0,0.0,0.0,0.0,0.0,0.0,0.0,0.0,0.0,0.0,0.0,0.0,LogViscosity973K,4.932497501373291,LogViscosity973K
41000022185,Ba,Na,O,Si,X,X,X,X,X,X,X,X,X,X,X,X,X,0.04,0.14666666666666667,0.58,0.2333333333333333,0.0,0.0,0.0,0.0,0.0,0.0,0.0,0.0,0.0,0.0,0.0,0.0,0.0,LogViscosity973K,5.022700786590576,LogViscosity973K
41000022186,Ba,Na,O,Si,X,X,X,X,X,X,X,X,X,X,X,X,X,0.0495,0.14066666666666666,0.5798333333333333,0.23,0.0,0.0,0.0,0.0,0.0,0.0,0.0,0.0,0.0,0.0,0.0,0.0,0.0,LogViscosity973K,5.078349590301514,LogViscosity973K
41000022187,Ba,Na,O,Si,X,X,X,X,X,X,X,X,X,X,X,X,X,0.0625,0.11666666666666665,0.5874999999999999,0.2333333333333333,0.0,0.0,0.0,0.0,0.0,0.0,0.0,0.0,0.0,0.0,0.0,0.0,0.0,LogViscosity973K,5.176514625549316,LogViscosity973K
41000022188,Ba,Na,O,Si,X,X,X,X,X,X,X,X,X,X,X,X,X,0.075,0.1,0.5916666666666666,0.2333333333333333,0.0,0.0,0.0,0.0,0.0,0.0,0.0,0.0,0.0,0.0,0.0,0.0,0.0,LogViscosity973K,5.611786842346191,LogViscosity973K
